Repository: mirandi1/fracMC

# Fractional rheology of methylcellulose thermogelation (`fracMC`)

This repository contains the experimental data, analysis scripts, and figures supporting the manuscript:

> **Fractional rheology of methylcellulose thermogelation**  
> Isaac Y. Miranda-Valdez, Jesús G. Puente-Córdova, Tero Mäkinen, Juha Koivisto, Gareth H. McKinley, and Mikko J. Alava — 2025, *Manuscript under review*

All content in this repository is provided to ensure **transparency, reproducibility, and open access** to the data and computational workflow used in the study.

---

## Overview

This project investigates the **fractional viscoelastic behavior** of methylcellulose during thermogelation.  
Using rheological experiments and fractional-order modeling, we characterize the transition from viscous to elastic response with temperature.

The repository includes:

- Raw and processed rheological data  
- Jupyter notebooks for data analysis, model fitting, and figure generation  
- Python source code for the fractional models and fitting routines  
- Figures and numerical results corresponding to the manuscript and supplementary materials  

---

## Repository Structure

```
fracMC/
├── data/               
│   ├── raw/             # Original experimental data
│   └── processed/       # Cleaned and pre-processed datasets
│
├── notebooks/           # Jupyter notebooks for data analysis and visualization
│
├── figures/
│   ├── main/            # Figures appearing in the main text
│
├── results/             # Output files (parameters and summary data)
│
│
├── environment.yml      # Conda environment file for reproducibility
├── LICENSE
└── README.md
```

---

## Usage Guide

1. **Clone the repository**
   ```bash
   git clone https://github.com/mirandi1/fracMC.git
   cd fracMC
   ```

2. **Launch JupyterLab**
   ```bash
   jupyter lab
   ```

3. **Execute the notebooks in sequence:**
   - `analysis_saos_fitting_mc_concentration_1.00.ipynb` – Do all fractional order fittings to the SAOS data 1.00 wt\%
   - `analysis_saos_fitting_mc_concentration_1.25.ipynb` – Do all fractional order fittings to the SAOS data 1.25 wt\%
   - `analysis_saos_fitting_mc_concentration_1.50.ipynb` – Do all fractional order fittings to the SAOS data 1.50 wt\%
   - `analysis_saos_fitting_mc_concentration_1.75.ipynb` – Do all fractional order fittings to the SAOS data 1.75 wt\%
   - `analysis_saos_fitting_mc_concentration_2.00.ipynb` – Do all fractional order fittings to the SAOS data 2.00 wt\%
   - `analysis_saos_power_law_fitting_fractional_parameters.ipynb` – Fit power law to fractional order parameters from SAOS
   - `analysis_saos_fitting_cost_vs_temperature.ipynb` – Plot the cost of all the fittings vs temperature
   - `analysis_saos_create_theoretical_models.ipynb` – Plot the theoretical responses of the springpot and FKVS
   - `analysis_saos_create_temperature_protocol_and_gpr.ipynb` – Plot the heating/cooling protocol and GPR analysis
   - `analysis_dmta_effect_of_rate_concentration.ipynb` – DMTA plots and analysis of the master curve using fractional order


All figures and processed outputs are automatically saved to `/figures` and `/results`.

---

## Data Description

- **`data/raw/`** — Original experimental rheology measurements, including temperature sweeps and frequency sweeps.  
- **`data/processed/`** — Curated datasets ready for analysis (unit-consistent and formatted).  

Each data file includes a header specifying experimental conditions and units.

---

## Figures and Results

All figures appearing in the paper are generated through the provided notebooks.  
Figures are stored in:

- `/figures/main/` — Figures used in the main text  

Key numerical outputs (fit parameters, model statistics) are stored in `/results/`.

---

## Citation

If you use or build upon this repository, please cite:

> **Fractional Rheology of Methylcellulose Thermogelation**  
> *[Authors]*, 2025. *Manuscript under review.*

A DOI and full citation will be provided once the paper is published.

---

File: data/processed/mc_1.00/cooling/mc_1.00_cooling_FS_10.csv
Point No.,Time,Test Time,Temperature,Angular Frequency,Storage Modulus,Loss Modulus,Loss Factor,Shear Stress,Shear Strain,Torque
[s],[s],[°C],[rad/s],[Pa],[Pa],[1],[Pa],[%],[mN·m],
1,210,"1,072E+05",10.0,0.03,4.3922,0.38782,0.088,0.02213,0.502,0.00026533
2,357.9,"1,074E+05",10.0,0.0426,4.4859,0.64788,0.144,0.022692,0.501,0.00027207
3,462,"1,075E+05",10.0,0.0605,4.473,0.88627,0.198,0.02281,0.5,0.00027348
4,535.3,"1,075E+05",10.0,0.0859,4.2718,1.1017,0.258,0.022061,0.5,0.0002645
5,586.9,"1,076E+05",10.0,0.122,4.1008,1.3089,0.319,0.021524,0.5,0.00025807
6,623.2,"1,076E+05",10.0,0.173,3.9469,1.5538,0.394,0.021209,0.5,0.00025428
7,648.8,"1,077E+05",10.0,0.246,3.1182,1.4898,0.478,0.017279,0.5,0.00020717
8,666.9,"1,077E+05",10.0,0.349,3.9569,2.4741,0.625,0.023334,0.5,0.00027976
9,679.5,"1,077E+05",10.0,0.496,3.9241,2.722,0.694,0.023879,0.5,0.0002863
10,688.5,"1,077E+05",10.0,0.704,2.4305,2.1289,0.876,0.016155,0.5,0.00019369
11,694.8,"1,077E+05",10.0,1,3.0648,2.7214,0.888,0.020493,0.5,0.00024571

File: data/processed/mc_1.00/cooling/mc_1.00_cooling_FS_15.csv
Point No.,Time,Test Time,Temperature,Angular Frequency,Storage Modulus,Loss Modulus,Loss Factor,Shear Stress,Shear Strain,Torque
[s],[s],[°C],[rad/s],[Pa],[Pa],[1],[Pa],[%],[mN·m],
1,210,"1,035E+05",15.0,0.03,3.38,0.28875,0.085,0.017026,0.502,0.00020413
2,357.9,"1,037E+05",15.0,0.0426,3.501,0.45437,0.130,0.017676,0.501,0.00021192
3,462,"1,038E+05",15.0,0.0605,2.5413,0.54473,0.214,0.013001,0.5,0.00015588
4,535.3,"1,038E+05",15.0,0.0859,2.6445,0.64313,0.243,0.01361,0.5,0.00016317
5,586.9,"1,039E+05",15.0,0.122,2.8225,0.86563,0.307,0.014762,0.5,0.00017699
6,623.2,"1,039E+05",15.0,0.173,2.8031,1.0336,0.369,0.014938,0.5,0.00017911
7,648.8,"1,039E+05",15.0,0.246,2.747,1.2402,0.451,0.01507,0.5,0.00018068
8,666.9,"1,04E+05",15.0,0.349,2.7707,1.4967,0.540,0.015746,0.5,0.00018878
9,679.5,"1,04E+05",15.0,0.496,2.7976,1.8247,0.652,0.0167,0.5,0.00020023
10,688.5,"1,04E+05",15.0,0.704,2.3744,1.6913,0.712,0.014576,0.5,0.00017476
11,694.8,"1,04E+05",15.0,1,2.9964,2.2537,0.752,0.018746,0.5,0.00022476

File: data/processed/mc_1.00/cooling/mc_1.00_cooling_FS_20.csv
Point No.,Time,Test Time,Temperature,Angular Frequency,Storage Modulus,Loss Modulus,Loss Factor,Shear Stress,Shear Strain,Torque
[s],[s],[°C],[rad/s],[Pa],[Pa],[1],[Pa],[%],[mN·m],
1,210,"9,979E+04",20.0,0.03,3.2401,0.34151,0.105,0.016352,0.502,0.00019605
2,357.9,"9,994E+04",20.0,0.0426,3.3355,0.48641,0.146,0.016876,0.501,0.00020234
3,462,1E+05,20.0,0.0605,3.3601,0.64286,0.191,0.017113,0.5,0.00020517
4,535.3,"1,001E+05",20.0,0.0859,3.3583,0.79733,0.237,0.017261,0.5,0.00020695
5,586.9,"1,002E+05",20.0,0.122,3.35,0.95995,0.287,0.017425,0.5,0.00020892
6,623.2,"1,002E+05",20.0,0.173,3.3278,1.1417,0.343,0.017591,0.5,0.00021091
7,648.8,"1,002E+05",20.0,0.246,3.3171,1.3345,0.402,0.017877,0.5,0.00021434
8,666.9,"1,003E+05",20.0,0.349,3.3706,1.59,0.472,0.018634,0.5,0.00022342
9,679.5,"1,003E+05",20.0,0.496,3.4416,1.8691,0.543,0.019582,0.5,0.00023478
10,688.5,"1,003E+05",20.0,0.704,2.9355,1.6575,0.565,0.016856,0.5,0.00020209
11,694.8,"1,003E+05",20.0,1,3.6037,2.0942,0.581,0.02084,0.5,0.00024986

File: data/processed/mc_1.00/cooling/mc_1.00_cooling_FS_25.csv
Point No.,Time,Test Time,Temperature,Angular Frequency,Storage Modulus,Loss Modulus,Loss Factor,Shear Stress,Shear Strain,Torque
[s],[s],[°C],[rad/s],[Pa],[Pa],[1],[Pa],[%],[mN·m],
1,210,"9,608E+04",25.0,0.03,9.9002,0.61814,0.062,0.049785,0.502,0.0005969
2,357.9,"9,623E+04",25.0,0.0426,9.8827,0.71069,0.072,0.049607,0.501,0.00059477
3,462,"9,633E+04",25.0,0.0605,9.8737,0.83475,0.085,0.049567,0.5,0.00059428
4,535.3,"9,64E+04",25.0,0.0859,9.9687,0.98211,0.099,0.050092,0.5,0.00060058
5,586.9,"9,646E+04",25.0,0.122,9.9618,1.1166,0.112,0.050123,0.5,0.00060096
6,623.2,"9,649E+04",25.0,0.173,9.9876,1.256,0.126,0.050332,0.5,0.00060346
7,648.8,"9,652E+04",25.0,0.246,9.9681,1.3953,0.140,0.050326,0.5,0.00060339
8,666.9,"9,654E+04",25.0,0.349,10.078,1.5886,0.158,0.051012,0.5,0.0006116
9,679.5,"9,655E+04",25.0,0.496,10.235,1.815,0.177,0.051974,0.5,0.00062314
10,688.5,"9,656E+04",25.0,0.704,9.9421,1.6557,0.167,0.050395,0.5,0.00060421
11,694.8,"9,656E+04",25.0,1,10.59,2.0297,0.192,0.053916,0.5,0.00064643

File: data/processed/mc_1.00/cooling/mc_1.00_cooling_FS_30.csv
Point No.,Time,Test Time,Temperature,Angular Frequency,Storage Modulus,Loss Modulus,Loss Factor,Shear Stress,Shear Strain,Torque
[s],[s],[°C],[rad/s],[Pa],[Pa],[1],[Pa],[%],[mN·m],
1,210,"9,236E+04",30.0,0.03,57.416,1.5171,0.026,0.28827,0.502,0.0034562
2,357.9,"9,251E+04",30.0,0.0426,57.023,1.5159,0.027,0.28559,0.501,0.0034241
3,462,"9,262E+04",30.0,0.0605,56.752,1.5918,0.028,0.284,0.5,0.003405
4,535.3,"9,269E+04",30.0,0.0859,56.784,1.588,0.028,0.28407,0.5,0.0034059
5,586.9,"9,274E+04",30.0,0.122,56.853,1.7548,0.031,0.28441,0.5,0.00341
6,623.2,"9,278E+04",30.0,0.173,56.918,1.8188,0.032,0.28474,0.5,0.0034139
7,648.8,"9,28E+04",30.0,0.246,57.053,1.8888,0.033,0.28542,0.5,0.0034221
8,666.9,"9,282E+04",30.0,0.349,57.274,1.9866,0.035,0.28654,0.5,0.0034355
9,679.5,"9,283E+04",30.0,0.496,57.491,2.0392,0.035,0.28764,0.5,0.0034486
10,688.5,"9,284E+04",30.0,0.704,57.218,1.7971,0.031,0.28623,0.5,0.0034318
11,694.8,"9,285E+04",30.0,1,57.878,1.903,0.033,0.28955,0.5,0.0034715

File: data/processed/mc_1.00/cooling/mc_1.00_cooling_FS_35.csv
Point No.,Time,Test Time,Temperature,Angular Frequency,Storage Modulus,Loss Modulus,Loss Factor,Shear Stress,Shear Strain,Torque
[s],[s],[°C],[rad/s],[Pa],[Pa],[1],[Pa],[%],[mN·m],
1,210,"8,865E+04",35.0,0.03,167.59,3.4931,0.021,0.84131,0.502,0.010087
2,357.9,"8,88E+04",35.0,0.0426,166.46,2.8889,0.017,0.83356,0.501,0.009994
3,462,"8,89E+04",35.0,0.0605,166.23,2.6725,0.016,0.83163,0.5,0.0099708
4,535.3,"8,898E+04",35.0,0.0859,166.27,2.5423,0.015,0.83154,0.5,0.0099698
5,586.9,"8,903E+04",35.0,0.122,165.57,2.7223,0.016,0.82801,0.5,0.0099274
6,623.2,"8,906E+04",35.0,0.173,166.42,2.2967,0.014,0.8322,0.5,0.0099777
7,648.8,"8,909E+04",35.0,0.246,166.57,2.35,0.014,0.83292,0.5,0.0099864
8,666.9,"8,911E+04",35.0,0.349,166.73,2.3761,0.014,0.83375,0.5,0.0099962
9,679.5,"8,912E+04",35.0,0.496,167.17,2.3337,0.014,0.83594,0.5,0.010023
10,688.5,"8,913E+04",35.0,0.704,167.04,2.2161,0.013,0.83525,0.5,0.010014
11,694.8,"8,913E+04",35.0,1,167.82,2.3954,0.014,0.83917,0.5,0.010061

File: data/processed/mc_1.00/cooling/mc_1.00_cooling_FS_40.csv
Point No.,Time,Test Time,Temperature,Angular Frequency,Storage Modulus,Loss Modulus,Loss Factor,Shear Stress,Shear Strain,Torque
[s],[s],[°C],[rad/s],[Pa],[Pa],[1],[Pa],[%],[mN·m],
1,210,"8,494E+04",40.0,0.03,321.76,6.36,0.020,1.6152,0.502,0.019365
2,357.9,"8,508E+04",40.0,0.0426,320.85,5.7257,0.018,1.6066,0.501,0.019263
3,462,"8,519E+04",40.0,0.0605,320.92,5.4021,0.017,1.6055,0.5,0.01925
4,535.3,"8,526E+04",40.0,0.0859,321.59,5.1835,0.016,1.6084,0.5,0.019284
5,586.9,"8,531E+04",40.0,0.122,322.01,4.7735,0.015,1.6103,0.5,0.019307
6,623.2,"8,535E+04",40.0,0.173,322.68,4.6092,0.014,1.6136,0.5,0.019346
7,648.8,"8,537E+04",40.0,0.246,323.28,4.2779,0.013,1.6166,0.5,0.019382
8,666.9,"8,539E+04",40.0,0.349,323.85,4.063,0.013,1.6194,0.5,0.019416
9,679.5,"8,54E+04",40.0,0.496,324.29,3.8841,0.012,1.6216,0.5,0.019442
10,688.5,"8,541E+04",40.0,0.704,324.05,3.3989,0.010,1.6203,0.5,0.019427
11,694.8,"8,542E+04",40.0,1,324.89,3.225,0.010,1.6245,0.5,0.019477

File: data/processed/mc_1.00/cooling/mc_1.00_cooling_FS_45.csv
Point No.,Time,Test Time,Temperature,Angular Frequency,Storage Modulus,Loss Modulus,Loss Factor,Shear Stress,Shear Strain,Torque
[s],[s],[°C],[rad/s],[Pa],[Pa],[1],[Pa],[%],[mN·m],
1,210,"8,122E+04",45.0,0.03,494.25,9.5043,0.019,2.481,0.502,0.029746
2,357.9,"8,137E+04",45.0,0.0426,493.09,7.862,0.016,2.4691,0.501,0.029603
3,462,"8,147E+04",45.0,0.0605,493.09,7.4434,0.015,2.4668,0.5,0.029576
4,535.3,"8,155E+04",45.0,0.0859,493.86,7.1082,0.014,2.4699,0.5,0.029613
5,586.9,"8,16E+04",45.0,0.122,494.96,6.8144,0.014,2.4751,0.5,0.029676
6,623.2,"8,163E+04",45.0,0.173,496.24,6.6497,0.013,2.4814,0.5,0.029751
7,648.8,"8,166E+04",45.0,0.246,497.49,6.2984,0.013,2.4876,0.5,0.029826
8,666.9,"8,168E+04",45.0,0.349,498.84,5.9523,0.012,2.4944,0.5,0.029907
9,679.5,"8,169E+04",45.0,0.496,499.78,5.3449,0.011,2.499,0.5,0.029962
10,688.5,"8,17E+04",45.0,0.704,501.88,5.7065,0.011,2.5096,0.5,0.030088
11,694.8,"8,171E+04",45.0,1,503.35,5.3902,0.011,2.5169,0.5,0.030176

File: data/processed/mc_1.00/cooling/mc_1.00_cooling_FS_50.csv
Point No.,Time,Test Time,Temperature,Angular Frequency,Storage Modulus,Loss Modulus,Loss Factor,Shear Stress,Shear Strain,Torque
[s],[s],[°C],[rad/s],[Pa],[Pa],[1],[Pa],[%],[mN·m],
1,210,"7,751E+04",50.0,0.03,680.25,10.835,0.016,3.4144,0.502,0.040937
2,357.9,"7,765E+04",50.0,0.0426,679.02,9.6455,0.014,3.3999,0.501,0.040764
3,462,"7,776E+04",50.0,0.0605,679.24,9.2299,0.014,3.398,0.5,0.04074
4,535.3,"7,783E+04",50.0,0.0859,679.93,8.9585,0.013,3.4004,0.5,0.04077
5,586.9,"7,788E+04",50.0,0.122,681.2,8.8313,0.013,3.4064,0.5,0.040842
6,623.2,"7,792E+04",50.0,0.173,682.53,8.9312,0.013,3.413,0.5,0.04092
7,648.8,"7,795E+04",50.0,0.246,683.74,8.7772,0.013,3.419,0.5,0.040992
8,666.9,"7,796E+04",50.0,0.349,685.23,8.6217,0.013,3.4264,0.5,0.041082
9,679.5,"7,798E+04",50.0,0.496,687.12,8.3884,0.012,3.4358,0.5,0.041194
10,688.5,"7,798E+04",50.0,0.704,688.15,8.1608,0.012,3.441,0.5,0.041256
11,694.8,"7,799E+04",50.0,1,690.15,7.9287,0.011,3.4509,0.5,0.041375

File: data/processed/mc_1.00/cooling/mc_1.00_cooling_FS_55.csv
Point No.,Time,Test Time,Temperature,Angular Frequency,Storage Modulus,Loss Modulus,Loss Factor,Shear Stress,Shear Strain,Torque
[s],[s],[°C],[rad/s],[Pa],[Pa],[1],[Pa],[%],[mN·m],
1,210,"7,379E+04",55.0,0.03,872.6,13.75,0.016,4.3798,0.502,0.052512
2,357.9,"7,394E+04",55.0,0.0426,870.65,12.053,0.014,4.3594,0.501,0.052267
3,462,"7,404E+04",55.0,0.0605,868.61,10.564,0.012,4.3453,0.5,0.052098
4,535.3,"7,412E+04",55.0,0.0859,869.36,9.8107,0.011,4.3477,0.5,0.052127
5,586.9,"7,417E+04",55.0,0.122,871.05,9.5925,0.011,4.3557,0.5,0.052223
6,623.2,"7,42E+04",55.0,0.173,872.89,9.1865,0.011,4.3647,0.5,0.052331
7,648.8,"7,423E+04",55.0,0.246,874.9,9.266,0.011,4.3748,0.5,0.052451
8,666.9,"7,425E+04",55.0,0.349,876.97,9.1896,0.010,4.3851,0.5,0.052575
9,679.5,"7,426E+04",55.0,0.496,878.99,9.2049,0.010,4.3952,0.5,0.052696
10,688.5,"7,427E+04",55.0,0.704,883.07,10.085,0.011,4.4156,0.5,0.052941
11,694.8,"7,428E+04",55.0,1,885.57,9.8929,0.011,4.4281,0.5,0.053091

File: data/processed/mc_1.00/cooling/mc_1.00_cooling_FS_60.csv
Point No.,Time,Test Time,Temperature,Angular Frequency,Storage Modulus,Loss Modulus,Loss Factor,Shear Stress,Shear Strain,Torque
[s],[s],[°C],[rad/s],[Pa],[Pa],[1],[Pa],[%],[mN·m],
1,210,"7,008E+04",60.0,0.03,1066.8,16.939,0.016,5.3547,0.502,0.0642
2,357.9,"7,023E+04",60.0,0.0426,1063.8,13.865,0.013,5.3263,0.501,0.06386
3,462,"7,033E+04",60.0,0.0605,1064.6,13.302,0.012,5.3259,0.5,0.063855
4,535.3,"7,04E+04",60.0,0.0859,1065.9,12.138,0.011,5.3307,0.5,0.063912
5,586.9,"7,045E+04",60.0,0.122,1067.6,11.509,0.011,5.3388,0.5,0.06401
6,623.2,"7,049E+04",60.0,0.173,1069.8,10.931,0.010,5.3492,0.5,0.064134
7,648.8,"7,052E+04",60.0,0.246,1072,10.855,0.010,5.3605,0.5,0.06427
8,666.9,"7,053E+04",60.0,0.349,1074.3,10.61,0.010,5.3718,0.5,0.064405
9,679.5,"7,055E+04",60.0,0.496,1076.8,10.525,0.010,5.3842,0.5,0.064554
10,688.5,"7,056E+04",60.0,0.704,1081.6,11.747,0.011,5.4085,0.5,0.064845
11,694.8,"7,056E+04",60.0,1,1084.5,11.697,0.011,5.4227,0.5,0.065016

File: data/processed/mc_1.00/cooling/mc_1.00_cooling_FS_65.csv
Point No.,Time,Test Time,Temperature,Angular Frequency,Storage Modulus,Loss Modulus,Loss Factor,Shear Stress,Shear Strain,Torque
[s],[s],[°C],[rad/s],[Pa],[Pa],[1],[Pa],[%],[mN·m],
1,210,"6,636E+04",65.0,0.03,1258.9,19.93,0.016,6.3184,0.502,0.075755
2,357.9,"6,651E+04",65.0,0.0426,1259.5,18.154,0.014,6.3062,0.501,0.075608
3,462,"6,662E+04",65.0,0.0605,1261.6,17.388,0.014,6.3111,0.5,0.075667
4,535.3,"6,669E+04",65.0,0.0859,1262.1,17.098,0.014,6.312,0.5,0.075678
5,586.9,"6,674E+04",65.0,0.122,1264.8,15.782,0.012,6.325,0.5,0.075833
6,623.2,"6,678E+04",65.0,0.173,1267.2,15.649,0.012,6.3364,0.5,0.075971
7,648.8,"6,68E+04",65.0,0.246,1268.4,14.916,0.012,6.3427,0.5,0.076046
8,666.9,"6,682E+04",65.0,0.349,1271,14.915,0.012,6.3552,0.5,0.076196
9,679.5,"6,683E+04",65.0,0.496,1273.6,14.997,0.012,6.3683,0.5,0.076353
10,688.5,"6,684E+04",65.0,0.704,1274.7,14.4,0.011,6.3739,0.5,0.07642
11,694.8,"6,685E+04",65.0,1,1278.2,14.445,0.011,6.3913,0.5,0.076629

File: data/processed/mc_1.00/cooling/mc_1.00_cooling_FS_70.csv
Point No.,Time,Test Time,Temperature,Angular Frequency,Storage Modulus,Loss Modulus,Loss Factor,Shear Stress,Shear Strain,Torque
[s],[s],[°C],[rad/s],[Pa],[Pa],[1],[Pa],[%],[mN·m],
1,210,"6,265E+04",70.0,0.03,1426,25.164,0.018,7.1573,0.502,0.085813
2,357.9,"6,28E+04",70.0,0.0426,1425.8,22.362,0.016,7.1392,0.501,0.085596
3,462,"6,29E+04",70.0,0.0605,1428.2,20.841,0.015,7.1448,0.5,0.085662
4,535.3,"6,297E+04",70.0,0.0859,1429,20.715,0.014,7.1467,0.5,0.085686
5,586.9,"6,303E+04",70.0,0.122,1431.9,18.739,0.013,7.1604,0.5,0.08585
6,623.2,"6,306E+04",70.0,0.173,1436.1,18.097,0.013,7.1812,0.5,0.0861
7,648.8,"6,309E+04",70.0,0.246,1439.8,17.919,0.012,7.1994,0.5,0.086317
8,666.9,"6,311E+04",70.0,0.349,1443.4,17.832,0.012,7.2177,0.5,0.086537
9,679.5,"6,312E+04",70.0,0.496,1447.3,17.928,0.012,7.2369,0.5,0.086767
10,688.5,"6,313E+04",70.0,0.704,1451.9,18.888,0.013,7.2599,0.5,0.087043
11,694.8,"6,313E+04",70.0,1,1456.3,19.25,0.013,7.282,0.5,0.087308

File: data/processed/mc_1.00/cooling/mc_1.00_cooling_FS_75.csv
Point No.,Time,Test Time,Temperature,Angular Frequency,Storage Modulus,Loss Modulus,Loss Factor,Shear Stress,Shear Strain,Torque
[s],[s],[°C],[rad/s],[Pa],[Pa],[1],[Pa],[%],[mN·m],
1,210,"5,893E+04",75.0,0.03,1575.4,31.766,0.020,7.9078,0.502,0.094811
2,357.9,"5,908E+04",75.0,0.0426,1574.7,28.394,0.018,7.8851,0.501,0.094539
3,462,"5,919E+04",75.0,0.0605,1579.8,27.275,0.017,7.9037,0.5,0.094762
4,535.3,"5,926E+04",75.0,0.0859,1583.5,25.951,0.016,7.9194,0.5,0.09495
5,586.9,"5,931E+04",75.0,0.122,1588.1,25.542,0.016,7.9416,0.5,0.095216
6,623.2,"5,935E+04",75.0,0.173,1592.8,25.409,0.016,7.965,0.5,0.095497
7,648.8,"5,937E+04",75.0,0.246,1597.9,25.71,0.016,7.9908,0.5,0.095806
8,666.9,"5,939E+04",75.0,0.349,1603.4,26.403,0.016,8.0181,0.5,0.096134
9,679.5,"5,94E+04",75.0,0.496,1609.7,27.315,0.017,8.0495,0.5,0.09651
10,688.5,"5,941E+04",75.0,0.704,1616.8,29.314,0.018,8.0852,0.5,0.096938
11,694.8,"5,942E+04",75.0,1,1623.6,29.897,0.018,8.1196,0.5,0.09735
