Repository: mirandi1/fracMC

# Fractional rheology of methylcellulose thermogelation (`fracMC`)

This repository contains the experimental data, analysis scripts, and figures supporting the manuscript:

> **Fractional rheology of methylcellulose thermogelation**  
> Isaac Y. Miranda-Valdez, Jesús G. Puente-Córdova, Tero Mäkinen, Juha Koivisto, Gareth H. McKinley, and Mikko J. Alava — 2025, *Manuscript under review*

All content in this repository is provided to ensure **transparency, reproducibility, and open access** to the data and computational workflow used in the study.

---

## Overview

This project investigates the **fractional viscoelastic behavior** of methylcellulose during thermogelation.  
Using rheological experiments and fractional-order modeling, we characterize the transition from viscous to elastic response with temperature.

The repository includes:

- Raw and processed rheological data  
- Jupyter notebooks for data analysis, model fitting, and figure generation  
- Python source code for the fractional models and fitting routines  
- Figures and numerical results corresponding to the manuscript and supplementary materials  

---

## Repository Structure

```
fracMC/
├── data/               
│   ├── raw/             # Original experimental data
│   └── processed/       # Cleaned and pre-processed datasets
│
├── notebooks/           # Jupyter notebooks for data analysis and visualization
│
├── figures/
│   ├── main/            # Figures appearing in the main text
│
├── results/             # Output files (parameters and summary data)
│
│
├── environment.yml      # Conda environment file for reproducibility
├── LICENSE
└── README.md
```

---

## Usage Guide

1. **Clone the repository**
   ```bash
   git clone https://github.com/mirandi1/fracMC.git
   cd fracMC
   ```

2. **Launch JupyterLab**
   ```bash
   jupyter lab
   ```

3. **Execute the notebooks in sequence:**
   - `analysis_saos_fitting_mc_concentration_1.00.ipynb` – Do all fractional order fittings to the SAOS data 1.00 wt\%
   - `analysis_saos_fitting_mc_concentration_1.25.ipynb` – Do all fractional order fittings to the SAOS data 1.25 wt\%
   - `analysis_saos_fitting_mc_concentration_1.50.ipynb` – Do all fractional order fittings to the SAOS data 1.50 wt\%
   - `analysis_saos_fitting_mc_concentration_1.75.ipynb` – Do all fractional order fittings to the SAOS data 1.75 wt\%
   - `analysis_saos_fitting_mc_concentration_2.00.ipynb` – Do all fractional order fittings to the SAOS data 2.00 wt\%
   - `analysis_saos_power_law_fitting_fractional_parameters.ipynb` – Fit power law to fractional order parameters from SAOS
   - `analysis_saos_fitting_cost_vs_temperature.ipynb` – Plot the cost of all the fittings vs temperature
   - `analysis_saos_create_theoretical_models.ipynb` – Plot the theoretical responses of the springpot and FKVS
   - `analysis_saos_create_temperature_protocol_and_gpr.ipynb` – Plot the heating/cooling protocol and GPR analysis
   - `analysis_dmta_effect_of_rate_concentration.ipynb` – DMTA plots and analysis of the master curve using fractional order


All figures and processed outputs are automatically saved to `/figures` and `/results`.

---

## Data Description

- **`data/raw/`** — Original experimental rheology measurements, including temperature sweeps and frequency sweeps.  
- **`data/processed/`** — Curated datasets ready for analysis (unit-consistent and formatted).  

Each data file includes a header specifying experimental conditions and units.

---

## Figures and Results

All figures appearing in the paper are generated through the provided notebooks.  
Figures are stored in:

- `/figures/main/` — Figures used in the main text  

Key numerical outputs (fit parameters, model statistics) are stored in `/results/`.

---

## Citation

If you use or build upon this repository, please cite:

> **Fractional Rheology of Methylcellulose Thermogelation**  
> *[Authors]*, 2025. *Manuscript under review.*

A DOI and full citation will be provided once the paper is published.

---

File: data/processed/mc_1.00/heating/mc_1.00_heating_FS_10.csv
Point No.,Time,Test Time,Temperature,Angular Frequency,Storage Modulus,Loss Modulus,Loss Factor,Shear Stress,Shear Strain,Torque
[s],[s],[°C],[rad/s],[Pa],[Pa],[1],[Pa],[%],[mN·m],
1,210,3223,10.0,0.03,1.1886,0.26891,0.226,0.0061164,0.502,7.3333e-05
2,357.9,3370,10.0,0.0426,1.1884,0.37457,0.315,0.0062383,0.501,7.4794e-05
3,462,3475,10.0,0.0605,1.1824,0.51102,0.432,0.0064432,0.5,7.7251e-05
4,535.3,3548,10.0,0.0859,1.1674,0.65512,0.561,0.0066943,0.5,8.0262e-05
5,586.9,3600,10.0,0.122,1.1558,0.84374,0.730,0.0071552,0.5,8.5787e-05
6,623.2,3636,10.0,0.173,1.1708,1.0662,0.911,0.0079178,0.5,9.4931e-05
7,648.8,3661,10.0,0.246,1.2175,1.3282,1.091,0.009009,0.5,0.00010801
8,666.9,3679,10.0,0.349,1.3092,1.6785,1.282,0.010644,0.5,0.00012761
9,679.5,3692,10.0,0.496,1.4974,2.0924,1.397,0.012865,0.5,0.00015425
10,688.5,3701,10.0,0.704,1.4917,2.2014,1.476,0.013296,0.5,0.00015941
11,694.8,3707,10.0,1,2.2213,2.8344,1.276,0.018005,0.5,0.00021588

File: data/processed/mc_1.00/heating/mc_1.00_heating_FS_15.csv
Point No.,Time,Test Time,Temperature,Angular Frequency,Storage Modulus,Loss Modulus,Loss Factor,Shear Stress,Shear Strain,Torque
[s],[s],[°C],[rad/s],[Pa],[Pa],[1],[Pa],[%],[mN·m],
1,210,6937,15.0,0.03,1.1891,0.21978,0.185,0.0060692,0.502,7.2767e-05
2,357.9,7085,15.0,0.0426,1.1723,0.32338,0.276,0.0060885,0.501,7.2998e-05
3,462,7189,15.0,0.0605,1.1608,0.42521,0.366,0.0061838,0.5,7.414e-05
4,535.3,7263,15.0,0.0859,1.1393,0.53976,0.474,0.0063044,0.5,7.5587e-05
5,586.9,7314,15.0,0.122,1.1223,0.7082,0.631,0.0066358,0.5,7.956e-05
6,623.2,7351,15.0,0.173,1.1066,0.87261,0.789,0.0070465,0.5,8.4484e-05
7,648.8,7376,15.0,0.246,1.1157,1.0805,0.968,0.0077661,0.5,9.3112e-05
8,666.9,7394,15.0,0.349,1.1817,1.3622,1.153,0.0090165,0.5,0.0001081
9,679.5,7407,15.0,0.496,1.3277,1.7103,1.288,0.010826,0.5,0.0001298
10,688.5,7416,15.0,0.704,1.2791,1.7645,1.379,0.010897,0.5,0.00013064
11,694.8,7422,15.0,1,1.9191,2.2998,1.198,0.014977,0.5,0.00017956

File: data/processed/mc_1.00/heating/mc_1.00_heating_FS_20.csv
Point No.,Time,Test Time,Temperature,Angular Frequency,Storage Modulus,Loss Modulus,Loss Factor,Shear Stress,Shear Strain,Torque
[s],[s],[°C],[rad/s],[Pa],[Pa],[1],[Pa],[%],[mN·m],
1,210,"1,065E+04",20.0,0.03,1.1728,0.19473,0.166,0.0059668,0.502,7.1539e-05
2,357.9,"1,08E+04",20.0,0.0426,1.1721,0.27164,0.232,0.0060239,0.501,7.2224e-05
3,462,"1,09E+04",20.0,0.0605,1.1444,0.36615,0.320,0.0060105,0.5,7.2063e-05
4,535.3,"1,098E+04",20.0,0.0859,1.1266,0.46591,0.414,0.0060963,0.5,7.3092e-05
5,586.9,"1,103E+04",20.0,0.122,1.0889,0.58266,0.535,0.0061753,0.5,7.404e-05
6,623.2,"1,107E+04",20.0,0.173,1.0621,0.71517,0.673,0.0064022,0.5,7.6759e-05
7,648.8,"1,109E+04",20.0,0.246,1.0601,0.89343,0.843,0.006932,0.5,8.3111e-05
8,666.9,"1,111E+04",20.0,0.349,1.077,1.1348,1.054,0.0078226,0.5,9.3789e-05
9,679.5,"1,112E+04",20.0,0.496,1.1694,1.4001,1.197,0.0091211,0.5,0.00010936
10,688.5,"1,113E+04",20.0,0.704,1.1126,1.4311,1.286,0.0090634,0.5,0.00010867
11,694.8,"1,114E+04",20.0,1,1.6844,1.9012,1.129,0.0127,0.5,0.00015227

File: data/processed/mc_1.00/heating/mc_1.00_heating_FS_25.csv
Point No.,Time,Test Time,Temperature,Angular Frequency,Storage Modulus,Loss Modulus,Loss Factor,Shear Stress,Shear Strain,Torque
[s],[s],[°C],[rad/s],[Pa],[Pa],[1],[Pa],[%],[mN·m],
1,210,"1,437E+04",25.0,0.03,1.1963,0.18565,0.155,0.0060762,0.502,7.2851e-05
2,357.9,"1,451E+04",25.0,0.0426,1.2102,0.25346,0.209,0.0061906,0.501,7.4222e-05
3,462,"1,462E+04",25.0,0.0605,1.1858,0.3378,0.285,0.0061677,0.5,7.3948e-05
4,535.3,"1,469E+04",25.0,0.0859,1.141,0.42605,0.373,0.0060905,0.5,7.3022e-05
5,586.9,"1,474E+04",25.0,0.122,1.122,0.53328,0.475,0.0062118,0.5,7.4476e-05
6,623.2,"1,478E+04",25.0,0.173,1.0794,0.65033,0.602,0.006301,0.5,7.5546e-05
7,648.8,"1,48E+04",25.0,0.246,1.0451,0.77355,0.740,0.0065012,0.5,7.7947e-05
8,666.9,"1,482E+04",25.0,0.349,1.043,0.96698,0.927,0.0071116,0.5,8.5265e-05
9,679.5,"1,484E+04",25.0,0.496,1.0871,1.1689,1.075,0.0079815,0.5,9.5695e-05
10,688.5,"1,484E+04",25.0,0.704,0.94291,1.1393,1.208,0.0073943,0.5,8.8654e-05
11,694.8,"1,485E+04",25.0,1,1.4809,1.5203,1.027,0.010612,0.5,0.00012723

File: data/processed/mc_1.00/heating/mc_1.00_heating_FS_30.csv
Point No.,Time,Test Time,Temperature,Angular Frequency,Storage Modulus,Loss Modulus,Loss Factor,Shear Stress,Shear Strain,Torque
[s],[s],[°C],[rad/s],[Pa],[Pa],[1],[Pa],[%],[mN·m],
1,210,"1,808E+04",30.0,0.03,1.2306,0.19155,0.156,0.0062506,0.502,7.4942e-05
2,357.9,"1,823E+04",30.0,0.0426,1.2258,0.2529,0.206,0.0062663,0.501,7.5131e-05
3,462,"1,833E+04",30.0,0.0605,1.2505,0.34075,0.272,0.0064834,0.5,7.7733e-05
4,535.3,"1,84E+04",30.0,0.0859,1.2203,0.40111,0.329,0.0064238,0.5,7.7018e-05
5,586.9,"1,846E+04",30.0,0.122,1.1493,0.48979,0.426,0.0062467,0.5,7.4895e-05
6,623.2,"1,849E+04",30.0,0.173,1.1115,0.56949,0.512,0.0062447,0.5,7.4871e-05
7,648.8,"1,852E+04",30.0,0.246,1.0963,0.69104,0.630,0.0064798,0.5,7.7689e-05
8,666.9,"1,854E+04",30.0,0.349,1.0497,0.83022,0.791,0.0066918,0.5,8.0231e-05
9,679.5,"1,855E+04",30.0,0.496,1.0823,1.0059,0.929,0.0073879,0.5,8.8578e-05
10,688.5,"1,856E+04",30.0,0.704,0.88891,0.91436,1.029,0.0063761,0.5,7.6447e-05
11,694.8,"1,856E+04",30.0,1,1.4074,1.2919,0.918,0.0095522,0.5,0.00011453

File: data/processed/mc_1.00/heating/mc_1.00_heating_FS_35.csv
Point No.,Time,Test Time,Temperature,Angular Frequency,Storage Modulus,Loss Modulus,Loss Factor,Shear Stress,Shear Strain,Torque
[s],[s],[°C],[rad/s],[Pa],[Pa],[1],[Pa],[%],[mN·m],
1,210,"2,179E+04",35.0,0.03,1.3077,0.24868,0.190,0.0066806,0.502,8.0098e-05
2,357.9,"2,194E+04",35.0,0.0426,1.3378,0.31061,0.232,0.0068762,0.501,8.2442e-05
3,462,"2,205E+04",35.0,0.0605,1.3409,0.38002,0.283,0.0069714,0.5,8.3584e-05
4,535.3,"2,212E+04",35.0,0.0859,1.3357,0.46323,0.347,0.0070699,0.5,8.4765e-05
5,586.9,"2,217E+04",35.0,0.122,1.3075,0.54459,0.417,0.0070821,0.5,8.4911e-05
6,623.2,"2,221E+04",35.0,0.173,1.307,0.63318,0.484,0.0072618,0.5,8.7065e-05
7,648.8,"2,223E+04",35.0,0.246,1.2885,0.72895,0.566,0.0074021,0.5,8.8748e-05
8,666.9,"2,225E+04",35.0,0.349,1.3127,0.86515,0.659,0.0078609,0.5,9.4249e-05
9,679.5,"2,226E+04",35.0,0.496,1.3566,1.0295,0.759,0.0085151,0.5,0.00010209
10,688.5,"2,227E+04",35.0,0.704,1.2476,0.97921,0.785,0.0079297,0.5,9.5074e-05
11,694.8,"2,228E+04",35.0,1,1.7212,1.2305,0.715,0.010579,0.5,0.00012684

File: data/processed/mc_1.00/heating/mc_1.00_heating_FS_40.csv
Point No.,Time,Test Time,Temperature,Angular Frequency,Storage Modulus,Loss Modulus,Loss Factor,Shear Stress,Shear Strain,Torque
[s],[s],[°C],[rad/s],[Pa],[Pa],[1],[Pa],[%],[mN·m],
1,210,"2,551E+04",40.0,0.03,4.3024,0.32035,0.074,0.021653,0.502,0.00025961
2,357.9,"2,566E+04",40.0,0.0426,4.2213,0.34031,0.081,0.021203,0.501,0.00025422
3,462,"2,576E+04",40.0,0.0605,4.381,0.45285,0.103,0.022032,0.5,0.00026415
4,535.3,"2,583E+04",40.0,0.0859,4.4498,0.53656,0.121,0.022413,0.5,0.00026873
5,586.9,"2,588E+04",40.0,0.122,4.4362,0.5873,0.132,0.022376,0.5,0.00026827
6,623.2,"2,592E+04",40.0,0.173,4.5047,0.72389,0.161,0.022813,0.5,0.00027352
7,648.8,"2,595E+04",40.0,0.246,4.5575,0.81625,0.179,0.02315,0.5,0.00027756
8,666.9,"2,596E+04",40.0,0.349,4.6252,0.94894,0.205,0.023608,0.5,0.00028305
9,679.5,"2,598E+04",40.0,0.496,4.7217,1.112,0.236,0.024254,0.5,0.0002908
10,688.5,"2,599E+04",40.0,0.704,4.6115,0.99575,0.216,0.023589,0.5,0.00028282
11,694.8,"2,599E+04",40.0,1,5.1268,1.2764,0.249,0.026416,0.5,0.00031672

File: data/processed/mc_1.00/heating/mc_1.00_heating_FS_45.csv
Point No.,Time,Test Time,Temperature,Angular Frequency,Storage Modulus,Loss Modulus,Loss Factor,Shear Stress,Shear Strain,Torque
[s],[s],[°C],[rad/s],[Pa],[Pa],[1],[Pa],[%],[mN·m],
1,210,"2,922E+04",45.0,0.03,22.184,0.59053,0.027,0.11138,0.502,0.0013354
2,357.9,"2,937E+04",45.0,0.0426,22.77,0.63609,0.028,0.11404,0.501,0.0013673
3,462,"2,947E+04",45.0,0.0605,23.232,0.67277,0.029,0.11626,0.5,0.0013939
4,535.3,"2,955E+04",45.0,0.0859,23.6,0.70656,0.030,0.11807,0.5,0.0014156
5,586.9,"2,96E+04",45.0,0.122,23.58,0.64864,0.028,0.11795,0.5,0.0014142
6,623.2,"2,963E+04",45.0,0.173,23.839,0.72302,0.030,0.11925,0.5,0.0014298
7,648.8,"2,966E+04",45.0,0.246,23.996,0.76373,0.032,0.12004,0.5,0.0014392
8,666.9,"2,968E+04",45.0,0.349,24.147,0.815,0.034,0.1208,0.5,0.0014484
9,679.5,"2,969E+04",45.0,0.496,24.317,0.92714,0.038,0.12167,0.5,0.0014588
10,688.5,"2,97E+04",45.0,0.704,24.407,0.91176,0.037,0.12212,0.5,0.0014642
11,694.8,"2,971E+04",45.0,1,24.95,1.0644,0.043,0.12486,0.5,0.001497

File: data/processed/mc_1.00/heating/mc_1.00_heating_FS_50.csv
Point No.,Time,Test Time,Temperature,Angular Frequency,Storage Modulus,Loss Modulus,Loss Factor,Shear Stress,Shear Strain,Torque
[s],[s],[°C],[rad/s],[Pa],[Pa],[1],[Pa],[%],[mN·m],
1,210,"3,293E+04",50.0,0.03,96.962,2.3009,0.024,0.48678,0.502,0.0058362
2,357.9,"3,308E+04",50.0,0.0426,98.165,1.9958,0.020,0.49158,0.501,0.0058938
3,462,"3,319E+04",50.0,0.0605,99.655,1.8652,0.019,0.49858,0.5,0.0059778
4,535.3,"3,326E+04",50.0,0.0859,100.92,1.6586,0.016,0.50472,0.5,0.0060513
5,586.9,"3,331E+04",50.0,0.122,101.97,1.5071,0.015,0.50992,0.5,0.0061137
6,623.2,"3,335E+04",50.0,0.173,102.98,1.4357,0.014,0.51496,0.5,0.0061741
7,648.8,"3,337E+04",50.0,0.246,103.64,1.4395,0.014,0.51826,0.5,0.0062136
8,666.9,"3,339E+04",50.0,0.349,104.21,1.4213,0.014,0.5211,0.5,0.0062477
9,679.5,"3,34E+04",50.0,0.496,104.69,1.4419,0.014,0.52348,0.5,0.0062763
10,688.5,"3,341E+04",50.0,0.704,105.46,1.639,0.016,0.52738,0.5,0.006323
11,694.8,"3,342E+04",50.0,1,106.21,1.7156,0.016,0.53113,0.5,0.0063679

File: data/processed/mc_1.00/heating/mc_1.00_heating_FS_55.csv
Point No.,Time,Test Time,Temperature,Angular Frequency,Storage Modulus,Loss Modulus,Loss Factor,Shear Stress,Shear Strain,Torque
[s],[s],[°C],[rad/s],[Pa],[Pa],[1],[Pa],[%],[mN·m],
1,210,"3,665E+04",55.0,0.03,284.5,6.5094,0.023,1.4282,0.502,0.017124
2,357.9,"3,68E+04",55.0,0.0426,287.43,5.7672,0.020,1.4393,0.501,0.017257
3,462,"3,69E+04",55.0,0.0605,289.62,5.4695,0.019,1.449,0.5,0.017373
4,535.3,"3,697E+04",55.0,0.0859,291.73,4.8884,0.017,1.459,0.5,0.017493
5,586.9,"3,703E+04",55.0,0.122,293.33,4.4045,0.015,1.4669,0.5,0.017587
6,623.2,"3,706E+04",55.0,0.173,294.61,3.9336,0.013,1.4732,0.5,0.017663
7,648.8,"3,709E+04",55.0,0.246,295.63,3.593,0.012,1.4783,0.5,0.017724
8,666.9,"3,711E+04",55.0,0.349,296.45,3.2277,0.011,1.4823,0.5,0.017773
9,679.5,"3,712E+04",55.0,0.496,297.22,2.9588,0.010,1.4862,0.5,0.017819
10,688.5,"3,713E+04",55.0,0.704,298.07,2.9518,0.010,1.4904,0.5,0.017869
11,694.8,"3,713E+04",55.0,1,299.12,2.9012,0.010,1.4956,0.5,0.017932

File: data/processed/mc_1.00/heating/mc_1.00_heating_FS_60.csv
Point No.,Time,Test Time,Temperature,Angular Frequency,Storage Modulus,Loss Modulus,Loss Factor,Shear Stress,Shear Strain,Torque
[s],[s],[°C],[rad/s],[Pa],[Pa],[1],[Pa],[%],[mN·m],
1,210,"4,036E+04",60.0,0.03,520.15,10.812,0.021,2.6111,0.502,0.031305
2,357.9,"4,051E+04",60.0,0.0426,523.5,9.6371,0.018,2.6214,0.501,0.031429
3,462,"4,061E+04",60.0,0.0605,527.65,9.276,0.018,2.6398,0.5,0.03165
4,535.3,"4,069E+04",60.0,0.0859,531.72,9.0267,0.017,2.6594,0.5,0.031885
5,586.9,"4,074E+04",60.0,0.122,534.08,9.1443,0.017,2.6709,0.5,0.032023
6,623.2,"4,078E+04",60.0,0.173,537.3,8.4912,0.016,2.6869,0.5,0.032214
7,648.8,"4,08E+04",60.0,0.246,538.94,8.0759,0.015,2.695,0.5,0.032312
8,666.9,"4,082E+04",60.0,0.349,542.27,8.2245,0.015,2.7117,0.5,0.032512
9,679.5,"4,083E+04",60.0,0.496,544.84,7.4726,0.014,2.7244,0.5,0.032665
10,688.5,"4,084E+04",60.0,0.704,547.14,7.634,0.014,2.736,0.5,0.032803
11,694.8,"4,085E+04",60.0,1,549.3,7.0121,0.013,2.7467,0.5,0.032932

File: data/processed/mc_1.00/heating/mc_1.00_heating_FS_65.csv
Point No.,Time,Test Time,Temperature,Angular Frequency,Storage Modulus,Loss Modulus,Loss Factor,Shear Stress,Shear Strain,Torque
[s],[s],[°C],[rad/s],[Pa],[Pa],[1],[Pa],[%],[mN·m],
1,210,"4,408E+04",65.0,0.03,804.05,16.554,0.021,4.0361,0.502,0.048391
2,357.9,"4,422E+04",65.0,0.0426,806.8,14.829,0.018,4.04,0.501,0.048437
3,462,"4,433E+04",65.0,0.0605,811.83,13.736,0.017,4.0615,0.5,0.048695
4,535.3,"4,44E+04",65.0,0.0859,814.44,13.862,0.017,4.0734,0.5,0.048838
5,586.9,"4,445E+04",65.0,0.122,817.04,13.052,0.016,4.0859,0.5,0.048988
6,623.2,"4,449E+04",65.0,0.173,820.61,12.877,0.016,4.1036,0.5,0.0492
7,648.8,"4,452E+04",65.0,0.246,824.86,12.908,0.016,4.1248,0.5,0.049455
8,666.9,"4,453E+04",65.0,0.349,828.85,13.118,0.016,4.1448,0.5,0.049694
9,679.5,"4,455E+04",65.0,0.496,832.9,12.933,0.016,4.165,0.5,0.049936
10,688.5,"4,455E+04",65.0,0.704,839.63,14.792,0.018,4.1988,0.5,0.050341
11,694.8,"4,456E+04",65.0,1,843.72,14.173,0.017,4.2192,0.5,0.050586

File: data/processed/mc_1.00/heating/mc_1.00_heating_FS_70.csv
Point No.,Time,Test Time,Temperature,Angular Frequency,Storage Modulus,Loss Modulus,Loss Factor,Shear Stress,Shear Strain,Torque
[s],[s],[°C],[rad/s],[Pa],[Pa],[1],[Pa],[%],[mN·m],
1,210,"4,779E+04",70.0,0.03,1079.3,24.788,0.023,5.4179,0.502,0.064958
2,357.9,"4,794E+04",70.0,0.0426,1083.2,21.992,0.020,5.4244,0.501,0.065036
3,462,"4,804E+04",70.0,0.0605,1086.8,20.664,0.019,5.4376,0.5,0.065194
4,535.3,"4,812E+04",70.0,0.0859,1092.7,19.643,0.018,5.4652,0.5,0.065526
5,586.9,"4,817E+04",70.0,0.122,1097,18.878,0.017,5.4859,0.5,0.065774
6,623.2,"4,82E+04",70.0,0.173,1103.6,20.302,0.018,5.5192,0.5,0.066172
7,648.8,"4,823E+04",70.0,0.246,1108,19.931,0.018,5.5408,0.5,0.066432
8,666.9,"4,825E+04",70.0,0.349,1113.1,20.389,0.018,5.5666,0.5,0.066741
9,679.5,"4,826E+04",70.0,0.496,1118.6,20.677,0.018,5.5938,0.5,0.067067
10,688.5,"4,827E+04",70.0,0.704,1125.2,22.502,0.020,5.6271,0.5,0.067466
11,694.8,"4,828E+04",70.0,1,1131.2,22.641,0.020,5.6574,0.5,0.067829

File: data/processed/mc_1.00/heating/mc_1.00_heating_FS_75.csv
Point No.,Time,Test Time,Temperature,Angular Frequency,Storage Modulus,Loss Modulus,Loss Factor,Shear Stress,Shear Strain,Torque
[s],[s],[°C],[rad/s],[Pa],[Pa],[1],[Pa],[%],[mN·m],
1,210,"5,151E+04",75.0,0.03,1370.4,35.611,0.026,6.8797,0.502,0.082484
2,357.9,"5,165E+04",75.0,0.0426,1375.3,32.028,0.023,6.8874,0.501,0.082577
3,462,"5,176E+04",75.0,0.0605,1381.8,30.35,0.022,6.9137,0.5,0.082892
4,535.3,"5,183E+04",75.0,0.0859,1388,28.601,0.021,6.9423,0.5,0.083236
5,586.9,"5,188E+04",75.0,0.122,1394.1,27.865,0.020,6.9724,0.5,0.083595
6,623.2,"5,192E+04",75.0,0.173,1399.6,27.882,0.020,6.9997,0.5,0.083923
7,648.8,"5,194E+04",75.0,0.246,1405.9,28.872,0.021,7.0308,0.5,0.084296
8,666.9,"5,196E+04",75.0,0.349,1412.8,29.793,0.021,7.0657,0.5,0.084715
9,679.5,"5,197E+04",75.0,0.496,1419.8,31.034,0.022,7.1006,0.5,0.085133
10,688.5,"5,198E+04",75.0,0.704,1426.9,32.757,0.023,7.1362,0.5,0.085559
11,694.8,"5,199E+04",75.0,1,1435.3,33.307,0.023,7.1783,0.5,0.086065

File: data/processed/mc_1.00/heating/mc_1.00_heating_FS_80.csv
Point No.,Time,Test Time,Temperature,Angular Frequency,Storage Modulus,Loss Modulus,Loss Factor,Shear Stress,Shear Strain,Torque
[s],[s],[°C],[rad/s],[Pa],[Pa],[1],[Pa],[%],[mN·m],
1,210,"5,522E+04",80.0,0.03,1682.2,47.4,0.028,8.4453,0.502,0.10126
2,357.9,"5,537E+04",80.0,0.0426,1688.3,42.768,0.025,8.4554,0.501,0.10138
3,462,"5,547E+04",80.0,0.0605,1694.6,40.528,0.024,8.4789,0.5,0.10166
4,535.3,"5,554E+04",80.0,0.0859,1703,38.798,0.023,8.5185,0.5,0.10213
5,586.9,"5,56E+04",80.0,0.122,1710.6,36.733,0.021,8.5553,0.5,0.10257
6,623.2,"5,563E+04",80.0,0.173,1720.3,36.35,0.021,8.6034,0.5,0.10315
7,648.8,"5,566E+04",80.0,0.246,1729.6,38.006,0.022,8.6502,0.5,0.10371
8,666.9,"5,568E+04",80.0,0.349,1738.6,39.773,0.023,8.6952,0.5,0.10425
9,679.5,"5,569E+04",80.0,0.496,1750,41.114,0.023,8.7525,0.5,0.10494
10,688.5,"5,57E+04",80.0,0.704,1762.4,45.297,0.026,8.8149,0.5,0.10569
11,694.8,"5,57E+04",80.0,1,1773.7,47.117,0.027,8.8718,0.5,0.10637
