Repository: mirandi1/fracMC

# Fractional rheology of methylcellulose thermogelation (`fracMC`)

This repository contains the experimental data, analysis scripts, and figures supporting the manuscript:

> **Fractional rheology of methylcellulose thermogelation**  
> Isaac Y. Miranda-Valdez, Jesús G. Puente-Córdova, Tero Mäkinen, Juha Koivisto, Gareth H. McKinley, and Mikko J. Alava — 2025, *Manuscript under review*

All content in this repository is provided to ensure **transparency, reproducibility, and open access** to the data and computational workflow used in the study.

---

## Overview

This project investigates the **fractional viscoelastic behavior** of methylcellulose during thermogelation.  
Using rheological experiments and fractional-order modeling, we characterize the transition from viscous to elastic response with temperature.

The repository includes:

- Raw and processed rheological data  
- Jupyter notebooks for data analysis, model fitting, and figure generation  
- Python source code for the fractional models and fitting routines  
- Figures and numerical results corresponding to the manuscript and supplementary materials  

---

## Repository Structure

```
fracMC/
├── data/               
│   ├── raw/             # Original experimental data
│   └── processed/       # Cleaned and pre-processed datasets
│
├── notebooks/           # Jupyter notebooks for data analysis and visualization
│
├── figures/
│   ├── main/            # Figures appearing in the main text
│
├── results/             # Output files (parameters and summary data)
│
│
├── environment.yml      # Conda environment file for reproducibility
├── LICENSE
└── README.md
```

---

## Usage Guide

1. **Clone the repository**
   ```bash
   git clone https://github.com/mirandi1/fracMC.git
   cd fracMC
   ```

2. **Launch JupyterLab**
   ```bash
   jupyter lab
   ```

3. **Execute the notebooks in sequence:**
   - `analysis_saos_fitting_mc_concentration_1.00.ipynb` – Do all fractional order fittings to the SAOS data 1.00 wt\%
   - `analysis_saos_fitting_mc_concentration_1.25.ipynb` – Do all fractional order fittings to the SAOS data 1.25 wt\%
   - `analysis_saos_fitting_mc_concentration_1.50.ipynb` – Do all fractional order fittings to the SAOS data 1.50 wt\%
   - `analysis_saos_fitting_mc_concentration_1.75.ipynb` – Do all fractional order fittings to the SAOS data 1.75 wt\%
   - `analysis_saos_fitting_mc_concentration_2.00.ipynb` – Do all fractional order fittings to the SAOS data 2.00 wt\%
   - `analysis_saos_power_law_fitting_fractional_parameters.ipynb` – Fit power law to fractional order parameters from SAOS
   - `analysis_saos_fitting_cost_vs_temperature.ipynb` – Plot the cost of all the fittings vs temperature
   - `analysis_saos_create_theoretical_models.ipynb` – Plot the theoretical responses of the springpot and FKVS
   - `analysis_saos_create_temperature_protocol_and_gpr.ipynb` – Plot the heating/cooling protocol and GPR analysis
   - `analysis_dmta_effect_of_rate_concentration.ipynb` – DMTA plots and analysis of the master curve using fractional order


All figures and processed outputs are automatically saved to `/figures` and `/results`.

---

## Data Description

- **`data/raw/`** — Original experimental rheology measurements, including temperature sweeps and frequency sweeps.  
- **`data/processed/`** — Curated datasets ready for analysis (unit-consistent and formatted).  

Each data file includes a header specifying experimental conditions and units.

---

## Figures and Results

All figures appearing in the paper are generated through the provided notebooks.  
Figures are stored in:

- `/figures/main/` — Figures used in the main text  

Key numerical outputs (fit parameters, model statistics) are stored in `/results/`.

---

## Citation

If you use or build upon this repository, please cite:

> **Fractional Rheology of Methylcellulose Thermogelation**  
> *[Authors]*, 2025. *Manuscript under review.*

A DOI and full citation will be provided once the paper is published.

---

File: data/processed/mc_1.25/cooling/mc_1.25_cooling_FS_10.csv
Point No.,Time,Test Time,Temperature,Angular Frequency,Storage Modulus,Loss Modulus,Loss Factor,Shear Stress,Shear Strain,Torque
[s],[s],[°C],[rad/s],[Pa],[Pa],[1],[Pa],[%],[mN·m],
1,210,"1,072E+05",10.0,0.03,1.1158,0.61912,0.555,0.0064042,0.502,7.6784e-05
2,357.9,"1,074E+05",10.0,0.0426,1.1286,0.73172,0.648,0.0067341,0.501,8.0739e-05
3,462,"1,075E+05",10.0,0.0605,1.2243,0.93244,0.762,0.0076982,0.5,9.2298e-05
4,535.3,"1,075E+05",10.0,0.0859,1.3165,1.1838,0.899,0.0088535,0.5,0.00010615
5,586.9,"1,076E+05",10.0,0.122,1.4615,1.5114,1.034,0.010513,0.5,0.00012604
6,623.2,"1,076E+05",10.0,0.173,1.6846,1.9444,1.154,0.012863,0.5,0.00015423
7,648.8,"1,077E+05",10.0,0.246,1.9624,2.4947,1.271,0.01587,0.5,0.00019028
8,666.9,"1,077E+05",10.0,0.349,2.3709,3.1511,1.329,0.019717,0.5,0.0002364
9,679.5,"1,077E+05",10.0,0.496,2.9187,3.9531,1.354,0.024569,0.5,0.00029458
10,688.5,"1,077E+05",10.0,0.704,3.7022,4.6097,1.245,0.029562,0.5,0.00035443
11,694.8,"1,077E+05",10.0,1,4.8541,5.7461,1.184,0.03761,0.5,0.00045092

File: data/processed/mc_1.25/cooling/mc_1.25_cooling_FS_15.csv
Point No.,Time,Test Time,Temperature,Angular Frequency,Storage Modulus,Loss Modulus,Loss Factor,Shear Stress,Shear Strain,Torque
[s],[s],[°C],[rad/s],[Pa],[Pa],[1],[Pa],[%],[mN·m],
1,210,"1,035E+05",15.0,0.03,1.2424,0.50285,0.405,0.0067267,0.502,8.065e-05
2,357.9,"1,037E+05",15.0,0.0426,1.2414,0.60554,0.488,0.0069151,0.501,8.2909e-05
3,462,"1,038E+05",15.0,0.0605,1.3131,0.74901,0.570,0.0075618,0.5,9.0663e-05
4,535.3,"1,038E+05",15.0,0.0859,1.3995,0.97854,0.699,0.0085395,0.5,0.00010239
5,586.9,"1,039E+05",15.0,0.122,1.5451,1.2699,0.822,0.01,0.5,0.0001199
6,623.2,"1,039E+05",15.0,0.173,1.7442,1.6063,0.921,0.011856,0.5,0.00014215
7,648.8,"1,039E+05",15.0,0.246,1.9885,2.042,1.027,0.014251,0.5,0.00017087
8,666.9,"1,04E+05",15.0,0.349,2.3039,2.5838,1.121,0.017309,0.5,0.00020752
9,679.5,"1,04E+05",15.0,0.496,2.769,3.2392,1.170,0.021307,0.5,0.00025546
10,688.5,"1,04E+05",15.0,0.704,3.4057,3.7798,1.110,0.025439,0.5,0.000305
11,694.8,"1,04E+05",15.0,1,4.4286,4.7087,1.063,0.03232,0.5,0.00038751

File: data/processed/mc_1.25/cooling/mc_1.25_cooling_FS_20.csv
Point No.,Time,Test Time,Temperature,Angular Frequency,Storage Modulus,Loss Modulus,Loss Factor,Shear Stress,Shear Strain,Torque
[s],[s],[°C],[rad/s],[Pa],[Pa],[1],[Pa],[%],[mN·m],
1,210,"9,98E+04",20.0,0.03,2.1106,0.74729,0.354,0.011237,0.502,0.00013473
2,357.9,"9,994E+04",20.0,0.0426,2.2172,0.97968,0.442,0.012136,0.501,0.00014551
3,462,1E+05,20.0,0.0605,2.1272,1.0238,0.481,0.011809,0.5,0.00014159
4,535.3,"1,001E+05",20.0,0.0859,2.2517,1.2574,0.558,0.012897,0.5,0.00015463
5,586.9,"1,002E+05",20.0,0.122,2.346,1.4882,0.634,0.013892,0.5,0.00016656
6,623.2,"1,002E+05",20.0,0.173,2.7361,1.7628,0.644,0.016274,0.5,0.00019512
7,648.8,"1,002E+05",20.0,0.246,3.0526,2.1755,0.713,0.018742,0.5,0.00022471
8,666.9,"1,003E+05",20.0,0.349,3.4653,2.6671,0.770,0.021864,0.5,0.00026214
9,679.5,"1,003E+05",20.0,0.496,3.9839,3.2775,0.823,0.025794,0.5,0.00030926
10,688.5,"1,003E+05",20.0,0.704,4.5414,3.6539,0.805,0.029144,0.5,0.00034942
11,694.8,"1,003E+05",20.0,1,5.6039,4.4079,0.787,0.035648,0.5,0.00042741

File: data/processed/mc_1.25/cooling/mc_1.25_cooling_FS_25.csv
Point No.,Time,Test Time,Temperature,Angular Frequency,Storage Modulus,Loss Modulus,Loss Factor,Shear Stress,Shear Strain,Torque
[s],[s],[°C],[rad/s],[Pa],[Pa],[1],[Pa],[%],[mN·m],
1,210,"9,608E+04",25.0,0.03,12.596,1.1191,0.089,0.063465,0.502,0.00076091
2,357.9,"9,623E+04",25.0,0.0426,12.598,1.218,0.097,0.063366,0.501,0.00075973
3,462,"9,633E+04",25.0,0.0605,12.728,1.3666,0.107,0.064033,0.5,0.00076773
4,535.3,"9,641E+04",25.0,0.0859,12.895,1.5662,0.121,0.064958,0.5,0.00077882
5,586.9,"9,646E+04",25.0,0.122,13.113,1.7894,0.136,0.066178,0.5,0.00079344
6,623.2,"9,649E+04",25.0,0.173,13.4,2.055,0.153,0.067785,0.5,0.00081271
7,648.8,"9,652E+04",25.0,0.246,13.731,2.3673,0.172,0.069667,0.5,0.00083528
8,666.9,"9,654E+04",25.0,0.349,14.154,2.7397,0.194,0.072083,0.5,0.00086424
9,679.5,"9,655E+04",25.0,0.496,14.66,3.1609,0.216,0.074984,0.5,0.00089903
10,688.5,"9,656E+04",25.0,0.704,15.159,3.444,0.227,0.077724,0.5,0.00093188
11,694.8,"9,656E+04",25.0,1,16.194,4.0458,0.250,0.08346,0.5,0.0010006

File: data/processed/mc_1.25/cooling/mc_1.25_cooling_FS_30.csv
Point No.,Time,Test Time,Temperature,Angular Frequency,Storage Modulus,Loss Modulus,Loss Factor,Shear Stress,Shear Strain,Torque
[s],[s],[°C],[rad/s],[Pa],[Pa],[1],[Pa],[%],[mN·m],
1,210,"9,237E+04",30.0,0.03,72.565,2.2833,0.031,0.36437,0.502,0.0043687
2,357.9,"9,251E+04",30.0,0.0426,72.183,2.2672,0.031,0.36157,0.501,0.0043351
3,462,"9,262E+04",30.0,0.0605,72.061,2.3226,0.032,0.36065,0.5,0.0043241
4,535.3,"9,269E+04",30.0,0.0859,72.271,2.3837,0.033,0.3616,0.5,0.0043354
5,586.9,"9,274E+04",30.0,0.122,72.719,2.5119,0.035,0.36383,0.5,0.0043621
6,623.2,"9,278E+04",30.0,0.173,73.067,2.5881,0.035,0.36557,0.5,0.004383
7,648.8,"9,281E+04",30.0,0.246,73.464,2.6578,0.036,0.36756,0.5,0.0044069
8,666.9,"9,282E+04",30.0,0.349,73.864,2.7273,0.037,0.36957,0.5,0.004431
9,679.5,"9,284E+04",30.0,0.496,74.317,2.8098,0.038,0.37185,0.5,0.0044583
10,688.5,"9,284E+04",30.0,0.704,74.562,2.8141,0.038,0.37307,0.5,0.004473
11,694.8,"9,285E+04",30.0,1,75.448,2.9777,0.039,0.37753,0.5,0.0045264

File: data/processed/mc_1.25/cooling/mc_1.25_cooling_FS_35.csv
Point No.,Time,Test Time,Temperature,Angular Frequency,Storage Modulus,Loss Modulus,Loss Factor,Shear Stress,Shear Strain,Torque
[s],[s],[°C],[rad/s],[Pa],[Pa],[1],[Pa],[%],[mN·m],
1,210,"8,865E+04",35.0,0.03,223.3,4.2206,0.019,1.1209,0.502,0.013439
2,357.9,"8,88E+04",35.0,0.0426,221.82,3.5917,0.016,1.1107,0.501,0.013317
3,462,"8,89E+04",35.0,0.0605,221.25,3.2386,0.015,1.1069,0.5,0.013271
4,535.3,"8,898E+04",35.0,0.0859,221.25,3.1372,0.014,1.1065,0.5,0.013266
5,586.9,"8,903E+04",35.0,0.122,221.18,3.0154,0.014,1.106,0.5,0.013261
6,623.2,"8,907E+04",35.0,0.173,221.22,2.9889,0.014,1.1062,0.5,0.013263
7,648.8,"8,909E+04",35.0,0.246,221.55,2.9205,0.013,1.1079,0.5,0.013283
8,666.9,"8,911E+04",35.0,0.349,221.99,3.0039,0.014,1.1101,0.5,0.013309
9,679.5,"8,912E+04",35.0,0.496,222.55,3.1216,0.014,1.1129,0.5,0.013343
10,688.5,"8,913E+04",35.0,0.704,223.35,3.4198,0.015,1.1169,0.5,0.013391
11,694.8,"8,914E+04",35.0,1,224.36,3.6279,0.016,1.1219,0.5,0.013452

File: data/processed/mc_1.25/cooling/mc_1.25_cooling_FS_40.csv
Point No.,Time,Test Time,Temperature,Angular Frequency,Storage Modulus,Loss Modulus,Loss Factor,Shear Stress,Shear Strain,Torque
[s],[s],[°C],[rad/s],[Pa],[Pa],[1],[Pa],[%],[mN·m],
1,210,"8,494E+04",40.0,0.03,443.15,10.087,0.023,2.2246,0.502,0.026672
2,357.9,"8,509E+04",40.0,0.0426,442.3,9.0708,0.021,2.2149,0.501,0.026556
3,462,"8,519E+04",40.0,0.0605,443.17,8.5193,0.019,2.2172,0.5,0.026583
4,535.3,"8,526E+04",40.0,0.0859,443.92,7.7409,0.017,2.2203,0.5,0.02662
5,586.9,"8,531E+04",40.0,0.122,444.8,7.0258,0.016,2.2244,0.5,0.026669
6,623.2,"8,535E+04",40.0,0.173,445.72,6.3376,0.014,2.2289,0.5,0.026723
7,648.8,"8,538E+04",40.0,0.246,446.66,5.7004,0.013,2.2335,0.5,0.026779
8,666.9,"8,539E+04",40.0,0.349,447.5,5.1436,0.011,2.2377,0.5,0.026829
9,679.5,"8,541E+04",40.0,0.496,448.44,4.7573,0.011,2.2423,0.5,0.026885
10,688.5,"8,542E+04",40.0,0.704,450,5.1841,0.012,2.2502,0.5,0.026978
11,694.8,"8,542E+04",40.0,1,451.27,5.0012,0.011,2.2565,0.5,0.027054

File: data/processed/mc_1.25/cooling/mc_1.25_cooling_FS_45.csv
Point No.,Time,Test Time,Temperature,Angular Frequency,Storage Modulus,Loss Modulus,Loss Factor,Shear Stress,Shear Strain,Torque
[s],[s],[°C],[rad/s],[Pa],[Pa],[1],[Pa],[%],[mN·m],
1,210,"8,122E+04",45.0,0.03,706.05,14.039,0.020,3.5441,0.502,0.042492
2,357.9,"8,137E+04",45.0,0.0426,704.14,12.982,0.018,3.5259,0.501,0.042274
3,462,"8,147E+04",45.0,0.0605,704.53,12.672,0.018,3.5248,0.5,0.04226
4,535.3,"8,155E+04",45.0,0.0859,706.68,12.745,0.018,3.5345,0.5,0.042377
5,586.9,"8,16E+04",45.0,0.122,710.21,13.38,0.019,3.5518,0.5,0.042585
6,623.2,"8,164E+04",45.0,0.173,711.57,12.224,0.017,3.5584,0.5,0.042664
7,648.8,"8,166E+04",45.0,0.246,713.61,11.656,0.016,3.5685,0.5,0.042785
8,666.9,"8,168E+04",45.0,0.349,715.63,10.755,0.015,3.5786,0.5,0.042906
9,679.5,"8,169E+04",45.0,0.496,717.69,9.8795,0.014,3.5888,0.5,0.043028
10,688.5,"8,17E+04",45.0,0.704,719.4,9.8271,0.014,3.5973,0.5,0.04313
11,694.8,"8,171E+04",45.0,1,721.53,9.0862,0.013,3.6079,0.5,0.043257

File: data/processed/mc_1.25/cooling/mc_1.25_cooling_FS_50.csv
Point No.,Time,Test Time,Temperature,Angular Frequency,Storage Modulus,Loss Modulus,Loss Factor,Shear Stress,Shear Strain,Torque
[s],[s],[°C],[rad/s],[Pa],[Pa],[1],[Pa],[%],[mN·m],
1,210,"7,751E+04",50.0,0.03,994.62,16.59,0.017,4.9923,0.502,0.059855
2,357.9,"7,766E+04",50.0,0.0426,991.3,15.509,0.016,4.9636,0.501,0.059512
3,462,"7,776E+04",50.0,0.0605,990.17,14.555,0.015,4.9535,0.5,0.059391
4,535.3,"7,783E+04",50.0,0.0859,992.32,14.808,0.015,4.9629,0.5,0.059502
5,586.9,"7,788E+04",50.0,0.122,993.64,14.64,0.015,4.969,0.5,0.059575
6,623.2,"7,792E+04",50.0,0.173,996.33,14.587,0.015,4.9822,0.5,0.059735
7,648.8,"7,795E+04",50.0,0.246,999.46,14.603,0.015,4.9979,0.5,0.059922
8,666.9,"7,796E+04",50.0,0.349,1002.9,14.375,0.014,5.0152,0.5,0.06013
9,679.5,"7,798E+04",50.0,0.496,1006.5,13.954,0.014,5.0331,0.5,0.060345
10,688.5,"7,799E+04",50.0,0.704,1010.2,14.808,0.015,5.0517,0.5,0.060568
11,694.8,"7,799E+04",50.0,1,1013.7,14.067,0.014,5.069,0.5,0.060775

File: data/processed/mc_1.25/cooling/mc_1.25_cooling_FS_55.csv
Point No.,Time,Test Time,Temperature,Angular Frequency,Storage Modulus,Loss Modulus,Loss Factor,Shear Stress,Shear Strain,Torque
[s],[s],[°C],[rad/s],[Pa],[Pa],[1],[Pa],[%],[mN·m],
1,210,"7,379E+04",55.0,0.03,1304.1,21.365,0.016,6.5456,0.502,0.078479
2,357.9,"7,394E+04",55.0,0.0426,1300.9,18.794,0.014,6.5136,0.501,0.078095
3,462,"7,404E+04",55.0,0.0605,1300,17.714,0.014,6.5034,0.5,0.077973
4,535.3,"7,412E+04",55.0,0.0859,1302,16.991,0.013,6.5117,0.5,0.078072
5,586.9,"7,417E+04",55.0,0.122,1303.4,16.944,0.013,6.518,0.5,0.078148
6,623.2,"7,421E+04",55.0,0.173,1305.7,16.634,0.013,6.529,0.5,0.07828
7,648.8,"7,423E+04",55.0,0.246,1308,16.913,0.013,6.5405,0.5,0.078418
8,666.9,"7,425E+04",55.0,0.349,1311.8,16.909,0.013,6.5598,0.5,0.078649
9,679.5,"7,426E+04",55.0,0.496,1315.6,17.073,0.013,6.5788,0.5,0.078877
10,688.5,"7,427E+04",55.0,0.704,1319.3,18.157,0.014,6.597,0.5,0.079095
11,694.8,"7,428E+04",55.0,1,1323.7,17.83,0.013,6.6189,0.5,0.079357

File: data/processed/mc_1.25/cooling/mc_1.25_cooling_FS_60.csv
Point No.,Time,Test Time,Temperature,Angular Frequency,Storage Modulus,Loss Modulus,Loss Factor,Shear Stress,Shear Strain,Torque
[s],[s],[°C],[rad/s],[Pa],[Pa],[1],[Pa],[%],[mN·m],
1,210,"7,008E+04",60.0,0.03,1617,25.669,0.016,8.1155,0.502,0.097302
2,357.9,"7,023E+04",60.0,0.0426,1614.8,22.75,0.014,8.0851,0.501,0.096936
3,462,"7,033E+04",60.0,0.0605,1615.6,21.597,0.013,8.0822,0.5,0.096901
4,535.3,"7,04E+04",60.0,0.0859,1616.4,19.618,0.012,8.0838,0.5,0.096921
5,586.9,"7,046E+04",60.0,0.122,1618.7,18.757,0.012,8.0946,0.5,0.09705
6,623.2,"7,049E+04",60.0,0.173,1621.1,18.421,0.011,8.1063,0.5,0.097191
7,648.8,"7,052E+04",60.0,0.246,1625.2,18.34,0.011,8.1266,0.5,0.097434
8,666.9,"7,054E+04",60.0,0.349,1628.1,18.315,0.011,8.1412,0.5,0.097609
9,679.5,"7,055E+04",60.0,0.496,1632.1,18.428,0.011,8.1613,0.5,0.09785
10,688.5,"7,056E+04",60.0,0.704,1636.7,20.317,0.012,8.1839,0.5,0.098122
11,694.8,"7,056E+04",60.0,1,1641.4,20.33,0.012,8.2075,0.5,0.098404

File: data/processed/mc_1.25/cooling/mc_1.25_cooling_FS_65.csv
Point No.,Time,Test Time,Temperature,Angular Frequency,Storage Modulus,Loss Modulus,Loss Factor,Shear Stress,Shear Strain,Torque
[s],[s],[°C],[rad/s],[Pa],[Pa],[1],[Pa],[%],[mN·m],
1,210,"6,636E+04",65.0,0.03,1916.2,30.869,0.016,9.6175,0.502,0.11531
2,357.9,"6,651E+04",65.0,0.0426,1913.9,27.967,0.015,9.583,0.501,0.1149
3,462,"6,661E+04",65.0,0.0605,1915.6,25.17,0.013,9.583,0.5,0.1149
4,535.3,"6,669E+04",65.0,0.0859,1918.4,24.024,0.013,9.5939,0.5,0.11503
5,586.9,"6,674E+04",65.0,0.122,1920.9,22.627,0.012,9.6058,0.5,0.11517
6,623.2,"6,678E+04",65.0,0.173,1924.7,21.502,0.011,9.6244,0.5,0.11539
7,648.8,"6,68E+04",65.0,0.246,1928.4,21.152,0.011,9.6426,0.5,0.11561
8,666.9,"6,682E+04",65.0,0.349,1932.3,20.927,0.011,9.6622,0.5,0.11585
9,679.5,"6,683E+04",65.0,0.496,1936.4,21.043,0.011,9.6823,0.5,0.11609
10,688.5,"6,684E+04",65.0,0.704,1940.3,22.472,0.012,9.702,0.5,0.11632
11,694.8,"6,685E+04",65.0,1,1945.3,22.457,0.012,9.7269,0.5,0.11662

File: data/processed/mc_1.25/cooling/mc_1.25_cooling_FS_70.csv
Point No.,Time,Test Time,Temperature,Angular Frequency,Storage Modulus,Loss Modulus,Loss Factor,Shear Stress,Shear Strain,Torque
[s],[s],[°C],[rad/s],[Pa],[Pa],[1],[Pa],[%],[mN·m],
1,210,"6,265E+04",70.0,0.03,2179,37.366,0.017,10.937,0.502,0.13112
2,357.9,"6,28E+04",70.0,0.0426,2177.5,33.325,0.015,10.903,0.501,0.13072
3,462,"6,29E+04",70.0,0.0605,2178.3,30.872,0.014,10.897,0.5,0.13065
4,535.3,"6,297E+04",70.0,0.0859,2181.7,28.065,0.013,10.911,0.5,0.13081
5,586.9,"6,303E+04",70.0,0.122,2187.3,26.137,0.012,10.938,0.5,0.13114
6,623.2,"6,306E+04",70.0,0.173,2191.3,25.085,0.011,10.957,0.5,0.13137
7,648.8,"6,309E+04",70.0,0.246,2196.8,25.134,0.011,10.984,0.5,0.1317
8,666.9,"6,311E+04",70.0,0.349,2201.6,23.885,0.011,11.009,0.5,0.13199
9,679.5,"6,312E+04",70.0,0.496,2206.7,23.597,0.011,11.034,0.5,0.13229
10,688.5,"6,313E+04",70.0,0.704,2212.5,25.97,0.012,11.063,0.5,0.13264
11,694.8,"6,313E+04",70.0,1,2218,25.982,0.012,11.091,0.5,0.13297

File: data/processed/mc_1.25/cooling/mc_1.25_cooling_FS_75.csv
Point No.,Time,Test Time,Temperature,Angular Frequency,Storage Modulus,Loss Modulus,Loss Factor,Shear Stress,Shear Strain,Torque
[s],[s],[°C],[rad/s],[Pa],[Pa],[1],[Pa],[%],[mN·m],
1,210,"5,893E+04",75.0,0.03,2399.7,46.844,0.020,12.044,0.502,0.14441
2,357.9,"5,908E+04",75.0,0.0426,2400.5,41.228,0.017,12.02,0.501,0.14411
3,462,"5,919E+04",75.0,0.0605,2405.8,37.604,0.016,12.036,0.5,0.1443
4,535.3,"5,926E+04",75.0,0.0859,2411.6,35.547,0.015,12.061,0.5,0.1446
5,586.9,"5,931E+04",75.0,0.122,2417.6,33.92,0.014,12.09,0.5,0.14495
6,623.2,"5,935E+04",75.0,0.173,2422.7,31.705,0.013,12.115,0.5,0.14525
7,648.8,"5,937E+04",75.0,0.246,2429.3,30.488,0.013,12.148,0.5,0.14565
8,666.9,"5,939E+04",75.0,0.349,2436.3,30.599,0.013,12.183,0.5,0.14606
9,679.5,"5,94E+04",75.0,0.496,2443.3,30.478,0.012,12.217,0.5,0.14648
10,688.5,"5,941E+04",75.0,0.704,2450.1,33.196,0.014,12.252,0.5,0.14689
11,694.8,"5,942E+04",75.0,1,2457.2,33.975,0.014,12.287,0.5,0.14732
