Repository: mirandi1/fracMC

# Fractional rheology of methylcellulose thermogelation (`fracMC`)

This repository contains the experimental data, analysis scripts, and figures supporting the manuscript:

> **Fractional rheology of methylcellulose thermogelation**  
> Isaac Y. Miranda-Valdez, Jesús G. Puente-Córdova, Tero Mäkinen, Juha Koivisto, Gareth H. McKinley, and Mikko J. Alava — 2025, *Manuscript under review*

All content in this repository is provided to ensure **transparency, reproducibility, and open access** to the data and computational workflow used in the study.

---

## Overview

This project investigates the **fractional viscoelastic behavior** of methylcellulose during thermogelation.  
Using rheological experiments and fractional-order modeling, we characterize the transition from viscous to elastic response with temperature.

The repository includes:

- Raw and processed rheological data  
- Jupyter notebooks for data analysis, model fitting, and figure generation  
- Python source code for the fractional models and fitting routines  
- Figures and numerical results corresponding to the manuscript and supplementary materials  

---

## Repository Structure

```
fracMC/
├── data/               
│   ├── raw/             # Original experimental data
│   └── processed/       # Cleaned and pre-processed datasets
│
├── notebooks/           # Jupyter notebooks for data analysis and visualization
│
├── figures/
│   ├── main/            # Figures appearing in the main text
│
├── results/             # Output files (parameters and summary data)
│
│
├── environment.yml      # Conda environment file for reproducibility
├── LICENSE
└── README.md
```

---

## Usage Guide

1. **Clone the repository**
   ```bash
   git clone https://github.com/mirandi1/fracMC.git
   cd fracMC
   ```

2. **Launch JupyterLab**
   ```bash
   jupyter lab
   ```

3. **Execute the notebooks in sequence:**
   - `analysis_saos_fitting_mc_concentration_1.00.ipynb` – Do all fractional order fittings to the SAOS data 1.00 wt\%
   - `analysis_saos_fitting_mc_concentration_1.25.ipynb` – Do all fractional order fittings to the SAOS data 1.25 wt\%
   - `analysis_saos_fitting_mc_concentration_1.50.ipynb` – Do all fractional order fittings to the SAOS data 1.50 wt\%
   - `analysis_saos_fitting_mc_concentration_1.75.ipynb` – Do all fractional order fittings to the SAOS data 1.75 wt\%
   - `analysis_saos_fitting_mc_concentration_2.00.ipynb` – Do all fractional order fittings to the SAOS data 2.00 wt\%
   - `analysis_saos_power_law_fitting_fractional_parameters.ipynb` – Fit power law to fractional order parameters from SAOS
   - `analysis_saos_fitting_cost_vs_temperature.ipynb` – Plot the cost of all the fittings vs temperature
   - `analysis_saos_create_theoretical_models.ipynb` – Plot the theoretical responses of the springpot and FKVS
   - `analysis_saos_create_temperature_protocol_and_gpr.ipynb` – Plot the heating/cooling protocol and GPR analysis
   - `analysis_dmta_effect_of_rate_concentration.ipynb` – DMTA plots and analysis of the master curve using fractional order


All figures and processed outputs are automatically saved to `/figures` and `/results`.

---

## Data Description

- **`data/raw/`** — Original experimental rheology measurements, including temperature sweeps and frequency sweeps.  
- **`data/processed/`** — Curated datasets ready for analysis (unit-consistent and formatted).  

Each data file includes a header specifying experimental conditions and units.

---

## Figures and Results

All figures appearing in the paper are generated through the provided notebooks.  
Figures are stored in:

- `/figures/main/` — Figures used in the main text  

Key numerical outputs (fit parameters, model statistics) are stored in `/results/`.

---

## Citation

If you use or build upon this repository, please cite:

> **Fractional Rheology of Methylcellulose Thermogelation**  
> *[Authors]*, 2025. *Manuscript under review.*

A DOI and full citation will be provided once the paper is published.

---

File: data/processed/mc_1.25/heating/mc_1.25_heating_FS_10.csv
Point No.,Time,Test Time,Temperature,Angular Frequency,Storage Modulus,Loss Modulus,Loss Factor,Shear Stress,Shear Strain,Torque
[s],[s],[°C],[rad/s],[Pa],[Pa],[1],[Pa],[%],[mN·m],
1,210,3222,10.0,0.03,4.8284,0.00024142,0.000,0.024233,0.502,0.00029055
2,357.9,3369,10.0,0.0426,4.5159,0.00022579,0.000,0.02261,0.501,0.00027108
3,462,3473,10.0,0.0605,4.1089,0.00020544,0.000,0.020553,0.5,0.00024643
4,535.3,3547,10.0,0.0859,3.606,0.0001803,0.000,0.018032,0.5,0.0002162
5,586.9,3598,10.0,0.122,3.0419,0.0001521,0.000,0.01521,0.5,0.00018236
6,623.2,3635,10.0,0.173,2.4922,0.00012461,0.000,0.012461,0.5,0.00014941
7,648.8,3660,10.0,0.246,0.00010239,2.0478,20000.000,0.010239,0.5,0.00012276
8,666.9,3678,10.0,0.349,0.00010269,2.0537,20000.000,0.010269,0.5,0.00012312
9,679.5,3691,10.0,0.496,0.16923,2.6589,15.711,0.013321,0.5,0.00015972
10,688.5,3700,10.0,0.704,3.7778,4.6264,1.225,0.029864,0.5,0.00035806
11,694.8,3706,10.0,1,4.9677,5.6473,1.137,0.037606,0.5,0.00045088

File: data/processed/mc_1.25/heating/mc_1.25_heating_FS_15.csv
Point No.,Time,Test Time,Temperature,Angular Frequency,Storage Modulus,Loss Modulus,Loss Factor,Shear Stress,Shear Strain,Torque
[s],[s],[°C],[rad/s],[Pa],[Pa],[1],[Pa],[%],[mN·m],
1,210,6935,15.0,0.03,0.43997,0.47047,1.069,0.0032329,0.502,3.8761e-05
2,357.9,7083,15.0,0.0426,0.54666,0.56671,1.037,0.0039422,0.501,4.7265e-05
3,462,7187,15.0,0.0605,0.61657,0.70627,1.145,0.0046898,0.5,5.6228e-05
4,535.3,7261,15.0,0.0859,0.72973,0.92709,1.270,0.0059,0.5,7.0738e-05
5,586.9,7312,15.0,0.122,0.88247,1.1985,1.358,0.0074419,0.5,8.9224e-05
6,623.2,7349,15.0,0.173,1.0764,1.545,1.435,0.0094151,0.5,0.00011288
7,648.8,7374,15.0,0.246,1.3461,2.0216,1.502,0.012144,0.5,0.0001456
8,666.9,7392,15.0,0.349,1.6885,2.565,1.519,0.015354,0.5,0.00018409
9,679.5,7405,15.0,0.496,2.1263,3.217,1.513,0.019281,0.5,0.00023117
10,688.5,7414,15.0,0.704,2.9104,3.8118,1.310,0.023979,0.5,0.0002875
11,694.8,7420,15.0,1,3.9311,4.7564,1.210,0.030853,0.5,0.00036992

File: data/processed/mc_1.25/heating/mc_1.25_heating_FS_20.csv
Point No.,Time,Test Time,Temperature,Angular Frequency,Storage Modulus,Loss Modulus,Loss Factor,Shear Stress,Shear Strain,Torque
[s],[s],[°C],[rad/s],[Pa],[Pa],[1],[Pa],[%],[mN·m],
1,210,"1,065E+04",20.0,0.03,0.34758,0.38287,1.102,0.0025953,0.502,3.1116e-05
2,357.9,"1,08E+04",20.0,0.0426,0.41281,0.44627,1.081,0.0030437,0.501,3.6492e-05
3,462,"1,09E+04",20.0,0.0605,0.48517,0.56149,1.157,0.003712,0.5,4.4505e-05
4,535.3,"1,098E+04",20.0,0.0859,0.57711,0.72361,1.254,0.0046285,0.5,5.5494e-05
5,586.9,"1,103E+04",20.0,0.122,0.69774,0.93563,1.341,0.005836,0.5,6.9971e-05
6,623.2,"1,106E+04",20.0,0.173,0.85092,1.2216,1.436,0.007444,0.5,8.925e-05
7,648.8,"1,109E+04",20.0,0.246,1.0629,1.5838,1.490,0.0095368,0.5,0.00011434
8,666.9,"1,111E+04",20.0,0.349,1.3331,2.0291,1.522,0.012139,0.5,0.00014554
9,679.5,"1,112E+04",20.0,0.496,1.7012,2.5975,1.527,0.015525,0.5,0.00018614
10,688.5,"1,113E+04",20.0,0.704,2.4237,3.1275,1.290,0.019783,0.5,0.00023719
11,694.8,"1,113E+04",20.0,1,3.3044,3.9519,1.196,0.025757,0.5,0.00030881

File: data/processed/mc_1.25/heating/mc_1.25_heating_FS_25.csv
Point No.,Time,Test Time,Temperature,Angular Frequency,Storage Modulus,Loss Modulus,Loss Factor,Shear Stress,Shear Strain,Torque
[s],[s],[°C],[rad/s],[Pa],[Pa],[1],[Pa],[%],[mN·m],
1,210,"1,436E+04",25.0,0.03,0.50622,0.30934,0.611,0.0029775,0.502,3.5699e-05
2,357.9,"1,451E+04",25.0,0.0426,0.61873,0.44754,0.723,0.0038232,0.501,4.5838e-05
3,462,"1,462E+04",25.0,0.0605,0.58533,0.48266,0.825,0.003795,0.5,4.55e-05
4,535.3,"1,469E+04",25.0,0.0859,0.71016,0.61601,0.867,0.0047012,0.5,5.6365e-05
5,586.9,"1,474E+04",25.0,0.122,0.8254,0.8131,0.985,0.0057934,0.5,6.946e-05
6,623.2,"1,478E+04",25.0,0.173,0.92058,1.0351,1.124,0.0069262,0.5,8.3042e-05
7,648.8,"1,48E+04",25.0,0.246,1.0814,1.3622,1.260,0.0086962,0.5,0.00010426
8,666.9,"1,482E+04",25.0,0.349,1.2685,1.7373,1.370,0.010756,0.5,0.00012895
9,679.5,"1,483E+04",25.0,0.496,1.5592,2.183,1.400,0.013413,0.5,0.00016082
10,688.5,"1,484E+04",25.0,0.704,2.0292,2.565,1.264,0.016353,0.5,0.00019607
11,694.8,"1,485E+04",25.0,1,2.7873,3.2781,1.176,0.021515,0.5,0.00025795

File: data/processed/mc_1.25/heating/mc_1.25_heating_FS_30.csv
Point No.,Time,Test Time,Temperature,Angular Frequency,Storage Modulus,Loss Modulus,Loss Factor,Shear Stress,Shear Strain,Torque
[s],[s],[°C],[rad/s],[Pa],[Pa],[1],[Pa],[%],[mN·m],
1,210,"1,808E+04",30.0,0.03,0.79465,0.30947,0.389,0.00428,0.502,5.1316e-05
2,357.9,"1,823E+04",30.0,0.0426,0.89926,0.41237,0.459,0.0049531,0.501,5.9386e-05
3,462,"1,833E+04",30.0,0.0605,0.98624,0.53818,0.546,0.0056201,0.5,6.7383e-05
4,535.3,"1,84E+04",30.0,0.0859,1.0539,0.67567,0.641,0.0062605,0.5,7.5061e-05
5,586.9,"1,845E+04",30.0,0.122,1.1036,0.83643,0.758,0.006924,0.5,8.3016e-05
6,623.2,"1,849E+04",30.0,0.173,1.098,1.0041,0.914,0.0074395,0.5,8.9197e-05
7,648.8,"1,852E+04",30.0,0.246,1.2142,1.2799,1.054,0.0088212,0.5,0.00010576
8,666.9,"1,853E+04",30.0,0.349,1.3862,1.5891,1.146,0.010544,0.5,0.00012642
9,679.5,"1,855E+04",30.0,0.496,1.6188,1.9847,1.226,0.012806,0.5,0.00015354
10,688.5,"1,856E+04",30.0,0.704,1.9575,2.2535,1.151,0.014925,0.5,0.00017894
11,694.8,"1,856E+04",30.0,1,2.6902,2.8553,1.061,0.019615,0.5,0.00023518

File: data/processed/mc_1.25/heating/mc_1.25_heating_FS_35.csv
Point No.,Time,Test Time,Temperature,Angular Frequency,Storage Modulus,Loss Modulus,Loss Factor,Shear Stress,Shear Strain,Torque
[s],[s],[°C],[rad/s],[Pa],[Pa],[1],[Pa],[%],[mN·m],
1,210,"2,179E+04",35.0,0.03,1.4855,0.50985,0.343,0.0078823,0.502,9.4505e-05
2,357.9,"2,194E+04",35.0,0.0426,1.6071,0.59164,0.368,0.0085742,0.501,0.0001028
3,462,"2,204E+04",35.0,0.0605,1.6741,0.7132,0.426,0.0091026,0.5,0.00010914
4,535.3,"2,212E+04",35.0,0.0859,1.6636,0.91416,0.549,0.0094927,0.5,0.00011381
5,586.9,"2,217E+04",35.0,0.122,1.8558,0.99877,0.538,0.010538,0.5,0.00012635
6,623.2,"2,221E+04",35.0,0.173,2.0012,1.1712,0.585,0.011594,0.5,0.00013901
7,648.8,"2,223E+04",35.0,0.246,2.1919,1.4038,0.640,0.013015,0.5,0.00015604
8,666.9,"2,225E+04",35.0,0.349,2.3996,1.7031,0.710,0.014713,0.5,0.0001764
9,679.5,"2,226E+04",35.0,0.496,2.6873,2.0348,0.757,0.016854,0.5,0.00020207
10,688.5,"2,227E+04",35.0,0.704,3.0574,2.279,0.745,0.019067,0.5,0.0002286
11,694.8,"2,228E+04",35.0,1,3.827,2.7902,0.729,0.023681,0.5,0.00028392

File: data/processed/mc_1.25/heating/mc_1.25_heating_FS_40.csv
Point No.,Time,Test Time,Temperature,Angular Frequency,Storage Modulus,Loss Modulus,Loss Factor,Shear Stress,Shear Strain,Torque
[s],[s],[°C],[rad/s],[Pa],[Pa],[1],[Pa],[%],[mN·m],
1,210,"2,551E+04",40.0,0.03,10.427,0.5593,0.054,0.05241,0.502,0.00062837
2,357.9,"2,565E+04",40.0,0.0426,10.702,0.74698,0.070,0.05371,0.501,0.00064396
3,462,"2,576E+04",40.0,0.0605,9.9682,0.78438,0.079,0.050017,0.5,0.00059968
4,535.3,"2,583E+04",40.0,0.0859,10.903,0.69196,0.063,0.054631,0.5,0.000655
5,586.9,"2,588E+04",40.0,0.122,11.276,0.83963,0.074,0.056538,0.5,0.00067787
6,623.2,"2,592E+04",40.0,0.173,11.594,1.0122,0.087,0.05819,0.5,0.00069768
7,648.8,"2,595E+04",40.0,0.246,11.889,1.2011,0.101,0.059747,0.5,0.00071633
8,666.9,"2,596E+04",40.0,0.349,12.251,1.4439,0.118,0.061679,0.5,0.00073951
9,679.5,"2,598E+04",40.0,0.496,12.597,1.7455,0.139,0.063589,0.5,0.00076241
10,688.5,"2,598E+04",40.0,0.704,13.296,2.0733,0.156,0.067286,0.5,0.00080672
11,694.8,"2,599E+04",40.0,1,14.046,2.4849,0.177,0.071321,0.5,0.00085511

File: data/processed/mc_1.25/heating/mc_1.25_heating_FS_45.csv
Point No.,Time,Test Time,Temperature,Angular Frequency,Storage Modulus,Loss Modulus,Loss Factor,Shear Stress,Shear Strain,Torque
[s],[s],[°C],[rad/s],[Pa],[Pa],[1],[Pa],[%],[mN·m],
1,210,"2,922E+04",45.0,0.03,52.265,1.2696,0.024,0.26239,0.502,0.0031459
2,357.9,"2,937E+04",45.0,0.0426,53.299,1.1826,0.022,0.26692,0.501,0.0032002
3,462,"2,947E+04",45.0,0.0605,54.418,1.2612,0.023,0.27228,0.5,0.0032646
4,535.3,"2,955E+04",45.0,0.0859,55.173,1.2893,0.023,0.27598,0.5,0.0033088
5,586.9,"2,96E+04",45.0,0.122,55.847,1.3257,0.024,0.27932,0.5,0.003349
6,623.2,"2,963E+04",45.0,0.173,55.939,1.2604,0.023,0.27977,0.5,0.0033543
7,648.8,"2,966E+04",45.0,0.246,56.431,1.3234,0.023,0.28223,0.5,0.0033838
8,666.9,"2,968E+04",45.0,0.349,56.837,1.4144,0.025,0.28427,0.5,0.0034083
9,679.5,"2,969E+04",45.0,0.496,57.257,1.5534,0.027,0.28639,0.5,0.0034337
10,688.5,"2,97E+04",45.0,0.704,57.759,1.7216,0.030,0.28892,0.5,0.003464
11,694.8,"2,97E+04",45.0,1,58.516,1.9753,0.034,0.29275,0.5,0.0035099

File: data/processed/mc_1.25/heating/mc_1.25_heating_FS_50.csv
Point No.,Time,Test Time,Temperature,Angular Frequency,Storage Modulus,Loss Modulus,Loss Factor,Shear Stress,Shear Strain,Torque
[s],[s],[°C],[rad/s],[Pa],[Pa],[1],[Pa],[%],[mN·m],
1,210,"3,293E+04",50.0,0.03,202.15,3.7643,0.019,1.0147,0.502,0.012166
2,357.9,"3,308E+04",50.0,0.0426,205.94,3.2852,0.016,1.0312,0.501,0.012363
3,462,"3,319E+04",50.0,0.0605,208.9,3.0564,0.015,1.0451,0.5,0.01253
4,535.3,"3,326E+04",50.0,0.0859,211.01,2.8474,0.013,1.0553,0.5,0.012652
5,586.9,"3,331E+04",50.0,0.122,212.61,2.7097,0.013,1.0632,0.5,0.012747
6,623.2,"3,335E+04",50.0,0.173,213.92,2.6675,0.012,1.0697,0.5,0.012825
7,648.8,"3,337E+04",50.0,0.246,214.95,2.6088,0.012,1.0748,0.5,0.012887
8,666.9,"3,339E+04",50.0,0.349,215.8,2.588,0.012,1.0791,0.5,0.012938
9,679.5,"3,34E+04",50.0,0.496,216.62,2.5949,0.012,1.0832,0.5,0.012987
10,688.5,"3,341E+04",50.0,0.704,217.2,2.6946,0.012,1.0861,0.5,0.013022
11,694.8,"3,342E+04",50.0,1,218.27,2.7839,0.013,1.0915,0.5,0.013086

File: data/processed/mc_1.25/heating/mc_1.25_heating_FS_55.csv
Point No.,Time,Test Time,Temperature,Angular Frequency,Storage Modulus,Loss Modulus,Loss Factor,Shear Stress,Shear Strain,Torque
[s],[s],[°C],[rad/s],[Pa],[Pa],[1],[Pa],[%],[mN·m],
1,210,"3,665E+04",55.0,0.03,466.44,8.7144,0.019,2.3414,0.502,0.028072
2,357.9,"3,68E+04",55.0,0.0426,468.57,7.9775,0.017,2.3463,0.501,0.028131
3,462,"3,69E+04",55.0,0.0605,471.18,7.3431,0.016,2.3572,0.5,0.028262
4,535.3,"3,697E+04",55.0,0.0859,473.33,6.7422,0.014,2.3672,0.5,0.028382
5,586.9,"3,702E+04",55.0,0.122,475.11,6.1647,0.013,2.3758,0.5,0.028485
6,623.2,"3,706E+04",55.0,0.173,476.3,5.485,0.012,2.3817,0.5,0.028555
7,648.8,"3,709E+04",55.0,0.246,477.64,5.1035,0.011,2.3883,0.5,0.028635
8,666.9,"3,71E+04",55.0,0.349,478.81,4.7892,0.010,2.3942,0.5,0.028705
9,679.5,"3,712E+04",55.0,0.496,479.83,4.5473,0.009,2.3993,0.5,0.028766
10,688.5,"3,713E+04",55.0,0.704,480.38,4.5537,0.009,2.402,0.5,0.028799
11,694.8,"3,713E+04",55.0,1,481.69,4.417,0.009,2.4085,0.5,0.028877

File: data/processed/mc_1.25/heating/mc_1.25_heating_FS_60.csv
Point No.,Time,Test Time,Temperature,Angular Frequency,Storage Modulus,Loss Modulus,Loss Factor,Shear Stress,Shear Strain,Torque
[s],[s],[°C],[rad/s],[Pa],[Pa],[1],[Pa],[%],[mN·m],
1,210,"4,036E+04",60.0,0.03,772.38,13.749,0.018,3.8769,0.502,0.046482
2,357.9,"4,051E+04",60.0,0.0426,777.82,12.192,0.016,3.8947,0.501,0.046695
3,462,"4,061E+04",60.0,0.0605,783.52,11.619,0.015,3.9198,0.5,0.046996
4,535.3,"4,069E+04",60.0,0.0859,787.36,11.061,0.014,3.9377,0.5,0.047212
5,586.9,"4,074E+04",60.0,0.122,791.49,11.033,0.014,3.958,0.5,0.047455
6,623.2,"4,078E+04",60.0,0.173,794.98,10.883,0.014,3.9753,0.5,0.047662
7,648.8,"4,08E+04",60.0,0.246,798.56,10.593,0.013,3.9932,0.5,0.047877
8,666.9,"4,082E+04",60.0,0.349,801.51,10.201,0.013,4.0079,0.5,0.048053
9,679.5,"4,083E+04",60.0,0.496,804.13,9.5346,0.012,4.021,0.5,0.048209
10,688.5,"4,084E+04",60.0,0.704,805.63,9.542,0.012,4.0284,0.5,0.048299
11,694.8,"4,085E+04",60.0,1,808.19,8.9427,0.011,4.0412,0.5,0.048452

File: data/processed/mc_1.25/heating/mc_1.25_heating_FS_65.csv
Point No.,Time,Test Time,Temperature,Angular Frequency,Storage Modulus,Loss Modulus,Loss Factor,Shear Stress,Shear Strain,Torque
[s],[s],[°C],[rad/s],[Pa],[Pa],[1],[Pa],[%],[mN·m],
1,210,"4,408E+04",65.0,0.03,1189.5,22.119,0.019,5.9707,0.502,0.071586
2,357.9,"4,422E+04",65.0,0.0426,1196.1,19.504,0.016,5.9889,0.501,0.071804
3,462,"4,433E+04",65.0,0.0605,1201.6,18.263,0.015,6.0112,0.5,0.072072
4,535.3,"4,44E+04",65.0,0.0859,1207.4,17.042,0.014,6.0385,0.5,0.072399
5,586.9,"4,445E+04",65.0,0.122,1212.2,16.75,0.014,6.0617,0.5,0.072677
6,623.2,"4,449E+04",65.0,0.173,1216.9,16.727,0.014,6.0849,0.5,0.072956
7,648.8,"4,452E+04",65.0,0.246,1221.4,17.291,0.014,6.1078,0.5,0.073229
8,666.9,"4,453E+04",65.0,0.349,1225.7,17.471,0.014,6.1292,0.5,0.073487
9,679.5,"4,455E+04",65.0,0.496,1230.3,17.809,0.014,6.1521,0.5,0.07376
10,688.5,"4,455E+04",65.0,0.704,1231.8,17.584,0.014,6.1598,0.5,0.073854
11,694.8,"4,456E+04",65.0,1,1236.1,17.315,0.014,6.1812,0.5,0.074109

File: data/processed/mc_1.25/heating/mc_1.25_heating_FS_70.csv
Point No.,Time,Test Time,Temperature,Angular Frequency,Storage Modulus,Loss Modulus,Loss Factor,Shear Stress,Shear Strain,Torque
[s],[s],[°C],[rad/s],[Pa],[Pa],[1],[Pa],[%],[mN·m],
1,210,"4,779E+04",70.0,0.03,1620.7,32.455,0.020,8.1348,0.502,0.097533
2,357.9,"4,794E+04",70.0,0.0426,1627.4,29.373,0.018,8.1491,0.501,0.097704
3,462,"4,804E+04",70.0,0.0605,1633.6,27.586,0.017,8.1728,0.5,0.097988
4,535.3,"4,812E+04",70.0,0.0859,1639.4,26.185,0.016,8.1992,0.5,0.098304
5,586.9,"4,817E+04",70.0,0.122,1645,24.496,0.015,8.2264,0.5,0.09863
6,623.2,"4,82E+04",70.0,0.173,1650.4,24.01,0.015,8.2531,0.5,0.098951
7,648.8,"4,823E+04",70.0,0.246,1655.7,23.758,0.014,8.2794,0.5,0.099266
8,666.9,"4,825E+04",70.0,0.349,1661.5,24.398,0.015,8.3084,0.5,0.099614
9,679.5,"4,826E+04",70.0,0.496,1667,24.735,0.015,8.3357,0.5,0.099942
10,688.5,"4,827E+04",70.0,0.704,1671.8,26.49,0.016,8.3598,0.5,0.10023
11,694.8,"4,828E+04",70.0,1,1678.7,27.238,0.016,8.3947,0.5,0.10065

File: data/processed/mc_1.25/heating/mc_1.25_heating_FS_75.csv
Point No.,Time,Test Time,Temperature,Angular Frequency,Storage Modulus,Loss Modulus,Loss Factor,Shear Stress,Shear Strain,Torque
[s],[s],[°C],[rad/s],[Pa],[Pa],[1],[Pa],[%],[mN·m],
1,210,"5,15E+04",75.0,0.03,2071.5,49.673,0.024,10.398,0.502,0.12467
2,357.9,"5,165E+04",75.0,0.0426,2079.8,43.005,0.021,10.415,0.501,0.12487
3,462,"5,176E+04",75.0,0.0605,2089,39.463,0.019,10.452,0.5,0.12531
4,535.3,"5,183E+04",75.0,0.0859,2099.6,37.793,0.018,10.501,0.5,0.1259
5,586.9,"5,188E+04",75.0,0.122,2107.4,35.529,0.017,10.539,0.5,0.12636
6,623.2,"5,192E+04",75.0,0.173,2114.8,34.994,0.017,10.576,0.5,0.1268
7,648.8,"5,194E+04",75.0,0.246,2123,35.445,0.017,10.616,0.5,0.12729
8,666.9,"5,196E+04",75.0,0.349,2129.8,35.17,0.017,10.65,0.5,0.12769
9,679.5,"5,197E+04",75.0,0.496,2137.2,36.177,0.017,10.688,0.5,0.12814
10,688.5,"5,198E+04",75.0,0.704,2142,38.007,0.018,10.712,0.5,0.12843
11,694.8,"5,199E+04",75.0,1,2151,39.41,0.018,10.757,0.5,0.12897

File: data/processed/mc_1.25/heating/mc_1.25_heating_FS_80.csv
Point No.,Time,Test Time,Temperature,Angular Frequency,Storage Modulus,Loss Modulus,Loss Factor,Shear Stress,Shear Strain,Torque
[s],[s],[°C],[rad/s],[Pa],[Pa],[1],[Pa],[%],[mN·m],
1,210,"5,522E+04",80.0,0.03,2566.4,70.915,0.028,12.884,0.502,0.15447
2,357.9,"5,537E+04",80.0,0.0426,2575.5,60.868,0.024,12.897,0.501,0.15463
3,462,"5,547E+04",80.0,0.0605,2585.6,56.085,0.022,12.937,0.5,0.15511
4,535.3,"5,555E+04",80.0,0.0859,2595.8,51.804,0.020,12.983,0.5,0.15566
5,586.9,"5,56E+04",80.0,0.122,2607.7,48.186,0.018,13.041,0.5,0.15636
6,623.2,"5,563E+04",80.0,0.173,2619.5,45.886,0.018,13.099,0.5,0.15706
7,648.8,"5,566E+04",80.0,0.246,2629.8,45.486,0.017,13.151,0.5,0.15767
8,666.9,"5,568E+04",80.0,0.349,2642.3,45.38,0.017,13.214,0.5,0.15843
9,679.5,"5,569E+04",80.0,0.496,2652.2,46.303,0.017,13.263,0.5,0.15902
10,688.5,"5,57E+04",80.0,0.704,2666.8,52.52,0.020,13.336,0.5,0.1599
11,694.8,"5,57E+04",80.0,1,2678.6,54.403,0.020,13.396,0.5,0.16061
