Repository: mirandi1/fracMC

# Fractional rheology of methylcellulose thermogelation (`fracMC`)

This repository contains the experimental data, analysis scripts, and figures supporting the manuscript:

> **Fractional rheology of methylcellulose thermogelation**  
> Isaac Y. Miranda-Valdez, Jesús G. Puente-Córdova, Tero Mäkinen, Juha Koivisto, Gareth H. McKinley, and Mikko J. Alava — 2025, *Manuscript under review*

All content in this repository is provided to ensure **transparency, reproducibility, and open access** to the data and computational workflow used in the study.

---

## Overview

This project investigates the **fractional viscoelastic behavior** of methylcellulose during thermogelation.  
Using rheological experiments and fractional-order modeling, we characterize the transition from viscous to elastic response with temperature.

The repository includes:

- Raw and processed rheological data  
- Jupyter notebooks for data analysis, model fitting, and figure generation  
- Python source code for the fractional models and fitting routines  
- Figures and numerical results corresponding to the manuscript and supplementary materials  

---

## Repository Structure

```
fracMC/
├── data/               
│   ├── raw/             # Original experimental data
│   └── processed/       # Cleaned and pre-processed datasets
│
├── notebooks/           # Jupyter notebooks for data analysis and visualization
│
├── figures/
│   ├── main/            # Figures appearing in the main text
│
├── results/             # Output files (parameters and summary data)
│
│
├── environment.yml      # Conda environment file for reproducibility
├── LICENSE
└── README.md
```

---

## Usage Guide

1. **Clone the repository**
   ```bash
   git clone https://github.com/mirandi1/fracMC.git
   cd fracMC
   ```

2. **Launch JupyterLab**
   ```bash
   jupyter lab
   ```

3. **Execute the notebooks in sequence:**
   - `analysis_saos_fitting_mc_concentration_1.00.ipynb` – Do all fractional order fittings to the SAOS data 1.00 wt\%
   - `analysis_saos_fitting_mc_concentration_1.25.ipynb` – Do all fractional order fittings to the SAOS data 1.25 wt\%
   - `analysis_saos_fitting_mc_concentration_1.50.ipynb` – Do all fractional order fittings to the SAOS data 1.50 wt\%
   - `analysis_saos_fitting_mc_concentration_1.75.ipynb` – Do all fractional order fittings to the SAOS data 1.75 wt\%
   - `analysis_saos_fitting_mc_concentration_2.00.ipynb` – Do all fractional order fittings to the SAOS data 2.00 wt\%
   - `analysis_saos_power_law_fitting_fractional_parameters.ipynb` – Fit power law to fractional order parameters from SAOS
   - `analysis_saos_fitting_cost_vs_temperature.ipynb` – Plot the cost of all the fittings vs temperature
   - `analysis_saos_create_theoretical_models.ipynb` – Plot the theoretical responses of the springpot and FKVS
   - `analysis_saos_create_temperature_protocol_and_gpr.ipynb` – Plot the heating/cooling protocol and GPR analysis
   - `analysis_dmta_effect_of_rate_concentration.ipynb` – DMTA plots and analysis of the master curve using fractional order


All figures and processed outputs are automatically saved to `/figures` and `/results`.

---

## Data Description

- **`data/raw/`** — Original experimental rheology measurements, including temperature sweeps and frequency sweeps.  
- **`data/processed/`** — Curated datasets ready for analysis (unit-consistent and formatted).  

Each data file includes a header specifying experimental conditions and units.

---

## Figures and Results

All figures appearing in the paper are generated through the provided notebooks.  
Figures are stored in:

- `/figures/main/` — Figures used in the main text  

Key numerical outputs (fit parameters, model statistics) are stored in `/results/`.

---

## Citation

If you use or build upon this repository, please cite:

> **Fractional Rheology of Methylcellulose Thermogelation**  
> *[Authors]*, 2025. *Manuscript under review.*

A DOI and full citation will be provided once the paper is published.

---

File: data/processed/mc_1.50/cooling/mc_1.50_cooling_FS_10.csv
Point No.,Time,Test Time,Temperature,Angular Frequency,Storage Modulus,Loss Modulus,Loss Factor,Shear Stress,Shear Strain,Torque
[s],[s],[°C],[rad/s],[Pa],[Pa],[1],[Pa],[%],[mN·m],
1,210,"1,072E+05",10.0,0.03,2.8234,1.3107,0.464,0.015623,0.502,0.00018731
2,357.9,"1,074E+05",10.0,0.0426,2.9472,1.7138,0.582,0.017069,0.501,0.00020465
3,462,"1,075E+05",10.0,0.0605,3.164,2.2349,0.706,0.019377,0.5,0.00023232
4,535.3,"1,075E+05",10.0,0.0859,3.4085,2.8637,0.840,0.022262,0.5,0.00026691
5,586.9,"1,076E+05",10.0,0.122,3.7355,3.6244,0.970,0.026025,0.5,0.00031203
6,623.2,"1,076E+05",10.0,0.173,4.1828,4.5279,1.083,0.030821,0.5,0.00036953
7,648.8,"1,077E+05",10.0,0.246,4.7942,5.6051,1.169,0.036879,0.5,0.00044216
8,666.9,"1,077E+05",10.0,0.349,5.6515,6.904,1.222,0.044611,0.5,0.00053486
9,679.5,"1,077E+05",10.0,0.496,6.7953,8.4268,1.240,0.054126,0.5,0.00064895
10,688.5,"1,077E+05",10.0,0.704,7.3376,9.1995,1.254,0.058837,0.5,0.00070543
11,694.8,"1,077E+05",10.0,1,9.4662,11.191,1.182,0.073288,0.5,0.00087869

File: data/processed/mc_1.50/cooling/mc_1.50_cooling_FS_15.csv
Point No.,Time,Test Time,Temperature,Angular Frequency,Storage Modulus,Loss Modulus,Loss Factor,Shear Stress,Shear Strain,Torque
[s],[s],[°C],[rad/s],[Pa],[Pa],[1],[Pa],[%],[mN·m],
1,210,"1,035E+05",15.0,0.03,2.9576,1.2918,0.437,0.016198,0.502,0.00019421
2,357.9,"1,036E+05",15.0,0.0426,3.1376,1.6542,0.527,0.017758,0.501,0.00021291
3,462,"1,038E+05",15.0,0.0605,4.2715,2.1341,0.500,0.023885,0.5,0.00028637
4,535.3,"1,038E+05",15.0,0.0859,4.368,2.8458,0.652,0.02607,0.5,0.00031257
5,586.9,"1,039E+05",15.0,0.122,4.6268,3.5159,0.760,0.029057,0.5,0.00034838
6,623.2,"1,039E+05",15.0,0.173,4.9935,4.3089,0.863,0.032978,0.5,0.00039539
7,648.8,"1,039E+05",15.0,0.246,5.4914,5.2432,0.955,0.037963,0.5,0.00045516
8,666.9,"1,04E+05",15.0,0.349,6.4481,6.5055,1.009,0.045798,0.5,0.0005491
9,679.5,"1,04E+05",15.0,0.496,7.3346,7.7673,1.059,0.053415,0.5,0.00064043
10,688.5,"1,04E+05",15.0,0.704,7.1292,8.0729,1.132,0.053851,0.5,0.00064565
11,694.8,"1,04E+05",15.0,1,9.0063,9.7846,1.086,0.066493,0.5,0.00079721

File: data/processed/mc_1.50/cooling/mc_1.50_cooling_FS_20.csv
Point No.,Time,Test Time,Temperature,Angular Frequency,Storage Modulus,Loss Modulus,Loss Factor,Shear Stress,Shear Strain,Torque
[s],[s],[°C],[rad/s],[Pa],[Pa],[1],[Pa],[%],[mN·m],
1,210,"9,979E+04",20.0,0.03,5.3243,1.8921,0.355,0.028359,0.502,0.00034002
2,357.9,"9,994E+04",20.0,0.0426,5.6482,2.3252,0.412,0.030581,0.501,0.00036665
3,462,1E+05,20.0,0.0605,6.048,2.8015,0.463,0.033341,0.5,0.00039975
4,535.3,"1,001E+05",20.0,0.0859,6.4617,3.3535,0.519,0.036406,0.5,0.00043649
5,586.9,"1,002E+05",20.0,0.122,6.9523,3.9808,0.573,0.040058,0.5,0.00048028
6,623.2,"1,002E+05",20.0,0.173,7.5704,4.7157,0.623,0.044596,0.5,0.00053468
7,648.8,"1,002E+05",20.0,0.246,8.3026,5.5378,0.667,0.0499,0.5,0.00059828
8,666.9,"1,002E+05",20.0,0.349,9.2427,6.4832,0.701,0.056449,0.5,0.0006768
9,679.5,"1,003E+05",20.0,0.496,10.37,7.5812,0.731,0.064227,0.5,0.00077005
10,688.5,"1,003E+05",20.0,0.704,10.957,8.1194,0.741,0.068186,0.5,0.00081752
11,694.8,"1,003E+05",20.0,1,12.939,9.5439,0.738,0.080391,0.5,0.00096385

File: data/processed/mc_1.50/cooling/mc_1.50_cooling_FS_25.csv
Point No.,Time,Test Time,Temperature,Angular Frequency,Storage Modulus,Loss Modulus,Loss Factor,Shear Stress,Shear Strain,Torque
[s],[s],[°C],[rad/s],[Pa],[Pa],[1],[Pa],[%],[mN·m],
1,210,"9,607E+04",25.0,0.03,28.85,2.6491,0.092,0.1454,0.502,0.0017433
2,357.9,"9,622E+04",25.0,0.0426,28.948,2.8673,0.099,0.14564,0.501,0.0017462
3,462,"9,632E+04",25.0,0.0605,29.264,3.2024,0.109,0.14726,0.5,0.0017655
4,535.3,"9,64E+04",25.0,0.0859,29.678,3.5951,0.121,0.1495,0.5,0.0017924
5,586.9,"9,645E+04",25.0,0.122,30.231,4.0851,0.135,0.15253,0.5,0.0018288
6,623.2,"9,649E+04",25.0,0.173,30.867,4.6284,0.150,0.15606,0.5,0.0018711
7,648.8,"9,651E+04",25.0,0.246,31.652,5.2527,0.166,0.16042,0.5,0.0019234
8,666.9,"9,653E+04",25.0,0.349,32.57,5.991,0.184,0.16558,0.5,0.0019852
9,679.5,"9,654E+04",25.0,0.496,33.679,6.801,0.202,0.17179,0.5,0.0020597
10,688.5,"9,655E+04",25.0,0.704,34.369,7.2238,0.210,0.1756,0.5,0.0021054
11,694.8,"9,656E+04",25.0,1,36.195,8.2923,0.229,0.18566,0.5,0.002226

File: data/processed/mc_1.50/cooling/mc_1.50_cooling_FS_30.csv
Point No.,Time,Test Time,Temperature,Angular Frequency,Storage Modulus,Loss Modulus,Loss Factor,Shear Stress,Shear Strain,Torque
[s],[s],[°C],[rad/s],[Pa],[Pa],[1],[Pa],[%],[mN·m],
1,210,"9,236E+04",30.0,0.03,132.4,4.5604,0.034,0.6649,0.502,0.0079718
2,357.9,"9,251E+04",30.0,0.0426,131.8,4.3036,0.033,0.66023,0.501,0.0079158
3,462,"9,261E+04",30.0,0.0605,131.93,4.49,0.034,0.66034,0.5,0.0079172
4,535.3,"9,268E+04",30.0,0.0859,132.29,4.5889,0.035,0.66195,0.5,0.0079364
5,586.9,"9,273E+04",30.0,0.122,132.74,4.6621,0.035,0.66415,0.5,0.0079629
6,623.2,"9,277E+04",30.0,0.173,133.44,4.7882,0.036,0.66766,0.5,0.0080049
7,648.8,"9,28E+04",30.0,0.246,134.19,4.8845,0.036,0.67142,0.5,0.00805
8,666.9,"9,281E+04",30.0,0.349,135.08,5.0565,0.037,0.67587,0.5,0.0081034
9,679.5,"9,283E+04",30.0,0.496,135.93,5.2102,0.038,0.68017,0.5,0.0081549
10,688.5,"9,284E+04",30.0,0.704,136.52,5.312,0.039,0.68311,0.5,0.0081902
11,694.8,"9,284E+04",30.0,1,137.9,5.6096,0.041,0.69008,0.5,0.0082737

File: data/processed/mc_1.50/cooling/mc_1.50_cooling_FS_35.csv
Point No.,Time,Test Time,Temperature,Angular Frequency,Storage Modulus,Loss Modulus,Loss Factor,Shear Stress,Shear Strain,Torque
[s],[s],[°C],[rad/s],[Pa],[Pa],[1],[Pa],[%],[mN·m],
1,210,"8,864E+04",35.0,0.03,374.91,8.9358,0.024,1.8821,0.502,0.022566
2,357.9,"8,879E+04",35.0,0.0426,372.92,7.5549,0.020,1.8674,0.501,0.02239
3,462,"8,89E+04",35.0,0.0605,372.29,6.915,0.019,1.8626,0.5,0.022332
4,535.3,"8,897E+04",35.0,0.0859,372.21,6.5881,0.018,1.8616,0.5,0.02232
5,586.9,"8,902E+04",35.0,0.122,372.68,6.1377,0.016,1.8637,0.5,0.022345
6,623.2,"8,906E+04",35.0,0.173,373.34,5.981,0.016,1.867,0.5,0.022384
7,648.8,"8,908E+04",35.0,0.246,374.11,5.8633,0.016,1.8708,0.5,0.02243
8,666.9,"8,91E+04",35.0,0.349,375.08,5.9236,0.016,1.8757,0.5,0.022488
9,679.5,"8,911E+04",35.0,0.496,376.2,6.0177,0.016,1.8812,0.5,0.022555
10,688.5,"8,912E+04",35.0,0.704,377.73,6.5167,0.017,1.8889,0.5,0.022647
11,694.8,"8,913E+04",35.0,1,379.31,6.6556,0.018,1.8968,0.5,0.022742

File: data/processed/mc_1.50/cooling/mc_1.50_cooling_FS_40.csv
Point No.,Time,Test Time,Temperature,Angular Frequency,Storage Modulus,Loss Modulus,Loss Factor,Shear Stress,Shear Strain,Torque
[s],[s],[°C],[rad/s],[Pa],[Pa],[1],[Pa],[%],[mN·m],
1,210,"8,493E+04",40.0,0.03,715.32,18.621,0.026,3.5912,0.502,0.043056
2,357.9,"8,508E+04",40.0,0.0426,714.75,16.997,0.024,3.5795,0.501,0.042916
3,462,"8,518E+04",40.0,0.0605,714.55,15.724,0.022,3.5752,0.5,0.042865
4,535.3,"8,526E+04",40.0,0.0859,715.77,14.594,0.020,3.5801,0.5,0.042924
5,586.9,"8,531E+04",40.0,0.122,717.48,13.494,0.019,3.5882,0.5,0.043021
6,623.2,"8,534E+04",40.0,0.173,719.7,12.696,0.018,3.5991,0.5,0.043152
7,648.8,"8,537E+04",40.0,0.246,721.82,11.659,0.016,3.6096,0.5,0.043277
8,666.9,"8,539E+04",40.0,0.349,723.95,10.959,0.015,3.6202,0.5,0.043405
9,679.5,"8,54E+04",40.0,0.496,725.88,10.108,0.014,3.6298,0.5,0.043519
10,688.5,"8,541E+04",40.0,0.704,728.42,10.637,0.015,3.6425,0.5,0.043672
11,694.8,"8,541E+04",40.0,1,730.7,10.201,0.014,3.6538,0.5,0.043808

File: data/processed/mc_1.50/cooling/mc_1.50_cooling_FS_45.csv
Point No.,Time,Test Time,Temperature,Angular Frequency,Storage Modulus,Loss Modulus,Loss Factor,Shear Stress,Shear Strain,Torque
[s],[s],[°C],[rad/s],[Pa],[Pa],[1],[Pa],[%],[mN·m],
1,210,"8,122E+04",45.0,0.03,1119.8,24.632,0.022,5.621,0.502,0.067393
2,357.9,"8,136E+04",45.0,0.0426,1116.2,22.117,0.020,5.5892,0.501,0.067012
3,462,"8,147E+04",45.0,0.0605,1116.4,21.264,0.019,5.5855,0.5,0.066967
4,535.3,"8,154E+04",45.0,0.0859,1118.6,20.723,0.019,5.5946,0.5,0.067076
5,586.9,"8,159E+04",45.0,0.122,1121.3,20.289,0.018,5.6077,0.5,0.067234
6,623.2,"8,163E+04",45.0,0.173,1124.8,19.67,0.017,5.6251,0.5,0.067443
7,648.8,"8,165E+04",45.0,0.246,1128.7,19.159,0.017,5.6444,0.5,0.067673
8,666.9,"8,167E+04",45.0,0.349,1132.7,18.458,0.016,5.6644,0.5,0.067913
9,679.5,"8,169E+04",45.0,0.496,1136.7,17.688,0.016,5.6843,0.5,0.068152
10,688.5,"8,169E+04",45.0,0.704,1140.6,18.352,0.016,5.7036,0.5,0.068383
11,694.8,"8,17E+04",45.0,1,1144.7,17.527,0.015,5.7239,0.5,0.068627

File: data/processed/mc_1.50/cooling/mc_1.50_cooling_FS_50.csv
Point No.,Time,Test Time,Temperature,Angular Frequency,Storage Modulus,Loss Modulus,Loss Factor,Shear Stress,Shear Strain,Torque
[s],[s],[°C],[rad/s],[Pa],[Pa],[1],[Pa],[%],[mN·m],
1,210,"7,75E+04",50.0,0.03,1563,32.628,0.021,7.8457,0.502,0.094066
2,357.9,"7,765E+04",50.0,0.0426,1559.3,28.115,0.018,7.8081,0.501,0.093616
3,462,"7,775E+04",50.0,0.0605,1558.9,26.381,0.017,7.799,0.5,0.093507
4,535.3,"7,783E+04",50.0,0.0859,1562.5,25.979,0.017,7.8146,0.5,0.093693
5,586.9,"7,788E+04",50.0,0.122,1565,25.167,0.016,7.8263,0.5,0.093834
6,623.2,"7,792E+04",50.0,0.173,1568.5,25.164,0.016,7.8437,0.5,0.094042
7,648.8,"7,794E+04",50.0,0.246,1572.8,25.211,0.016,7.8652,0.5,0.0943
8,666.9,"7,796E+04",50.0,0.349,1577.6,25.128,0.016,7.8889,0.5,0.094584
9,679.5,"7,797E+04",50.0,0.496,1582.9,24.934,0.016,7.9156,0.5,0.094904
10,688.5,"7,798E+04",50.0,0.704,1586.9,25.434,0.016,7.9354,0.5,0.095142
11,694.8,"7,799E+04",50.0,1,1592.6,24.852,0.016,7.964,0.5,0.095485

File: data/processed/mc_1.50/cooling/mc_1.50_cooling_FS_55.csv
Point No.,Time,Test Time,Temperature,Angular Frequency,Storage Modulus,Loss Modulus,Loss Factor,Shear Stress,Shear Strain,Torque
[s],[s],[°C],[rad/s],[Pa],[Pa],[1],[Pa],[%],[mN·m],
1,210,"7,379E+04",55.0,0.03,2026.6,39.299,0.019,10.172,0.502,0.12196
2,357.9,"7,394E+04",55.0,0.0426,2022.4,35.017,0.017,10.127,0.501,0.12141
3,462,"7,404E+04",55.0,0.0605,2022.3,32.643,0.016,10.117,0.5,0.1213
4,535.3,"7,411E+04",55.0,0.0859,2025,30.418,0.015,10.127,0.5,0.12142
5,586.9,"7,416E+04",55.0,0.122,2028.2,29.506,0.015,10.142,0.5,0.1216
6,623.2,"7,42E+04",55.0,0.173,2032,28.65,0.014,10.161,0.5,0.12183
7,648.8,"7,423E+04",55.0,0.246,2037.1,28.925,0.014,10.187,0.5,0.12213
8,666.9,"7,424E+04",55.0,0.349,2042.6,28.732,0.014,10.214,0.5,0.12246
9,679.5,"7,426E+04",55.0,0.496,2048.6,28.974,0.014,10.244,0.5,0.12282
10,688.5,"7,427E+04",55.0,0.704,2053.9,30.382,0.015,10.271,0.5,0.12314
11,694.8,"7,427E+04",55.0,1,2060.9,30.399,0.015,10.306,0.5,0.12356

File: data/processed/mc_1.50/cooling/mc_1.50_cooling_FS_60.csv
Point No.,Time,Test Time,Temperature,Angular Frequency,Storage Modulus,Loss Modulus,Loss Factor,Shear Stress,Shear Strain,Torque
[s],[s],[°C],[rad/s],[Pa],[Pa],[1],[Pa],[%],[mN·m],
1,210,"7,007E+04",60.0,0.03,2488.3,47.934,0.019,12.489,0.502,0.14973
2,357.9,"7,022E+04",60.0,0.0426,2484.6,42.25,0.017,12.441,0.501,0.14916
3,462,"7,032E+04",60.0,0.0605,2485.7,38.917,0.016,12.435,0.5,0.14909
4,535.3,"7,04E+04",60.0,0.0859,2489.3,36.292,0.015,12.45,0.5,0.14926
5,586.9,"7,045E+04",60.0,0.122,2493.8,34.424,0.014,12.471,0.5,0.14952
6,623.2,"7,049E+04",60.0,0.173,2499.1,33.312,0.013,12.497,0.5,0.14983
7,648.8,"7,051E+04",60.0,0.246,2504.4,32.908,0.013,12.523,0.5,0.15015
8,666.9,"7,053E+04",60.0,0.349,2510.8,32.913,0.013,12.555,0.5,0.15053
9,679.5,"7,054E+04",60.0,0.496,2518.1,33.569,0.013,12.592,0.5,0.15097
10,688.5,"7,055E+04",60.0,0.704,2523.8,34.645,0.014,12.62,0.5,0.15131
11,694.8,"7,056E+04",60.0,1,2531.3,34.975,0.014,12.657,0.5,0.15176

File: data/processed/mc_1.50/cooling/mc_1.50_cooling_FS_65.csv
Point No.,Time,Test Time,Temperature,Angular Frequency,Storage Modulus,Loss Modulus,Loss Factor,Shear Stress,Shear Strain,Torque
[s],[s],[°C],[rad/s],[Pa],[Pa],[1],[Pa],[%],[mN·m],
1,210,"6,636E+04",65.0,0.03,2921,55.766,0.019,14.66,0.502,0.17577
2,357.9,"6,651E+04",65.0,0.0426,2919.9,49.866,0.017,14.62,0.501,0.17529
3,462,"6,661E+04",65.0,0.0605,2923,46.008,0.016,14.623,0.5,0.17532
4,535.3,"6,668E+04",65.0,0.0859,2926.8,41.86,0.014,14.637,0.5,0.17549
5,586.9,"6,674E+04",65.0,0.122,2932.5,40.591,0.014,14.665,0.5,0.17582
6,623.2,"6,677E+04",65.0,0.173,2938.5,38.327,0.013,14.694,0.5,0.17617
7,648.8,"6,68E+04",65.0,0.246,2946,37.637,0.013,14.731,0.5,0.17662
8,666.9,"6,682E+04",65.0,0.349,2951.6,36.411,0.012,14.759,0.5,0.17695
9,679.5,"6,683E+04",65.0,0.496,2958.8,36.34,0.012,14.795,0.5,0.17739
10,688.5,"6,684E+04",65.0,0.704,2968.1,39.013,0.013,14.842,0.5,0.17795
11,694.8,"6,684E+04",65.0,1,2977.1,39.2,0.013,14.887,0.5,0.17849

File: data/processed/mc_1.50/cooling/mc_1.50_cooling_FS_70.csv
Point No.,Time,Test Time,Temperature,Angular Frequency,Storage Modulus,Loss Modulus,Loss Factor,Shear Stress,Shear Strain,Torque
[s],[s],[°C],[rad/s],[Pa],[Pa],[1],[Pa],[%],[mN·m],
1,210,"6,264E+04",70.0,0.03,3296.7,64.179,0.019,16.545,0.502,0.19837
2,357.9,"6,279E+04",70.0,0.0426,3297.6,57.146,0.017,16.511,0.501,0.19796
3,462,"6,29E+04",70.0,0.0605,3302.8,53.203,0.016,16.523,0.5,0.1981
4,535.3,"6,297E+04",70.0,0.0859,3309.2,48.903,0.015,16.55,0.5,0.19843
5,586.9,"6,302E+04",70.0,0.122,3318.3,46.945,0.014,16.594,0.5,0.19895
6,623.2,"6,306E+04",70.0,0.173,3324.9,44.128,0.013,16.626,0.5,0.19934
7,648.8,"6,308E+04",70.0,0.246,3332.8,42.336,0.013,16.666,0.5,0.19981
8,666.9,"6,31E+04",70.0,0.349,3342.4,41.378,0.012,16.713,0.5,0.20039
9,679.5,"6,311E+04",70.0,0.496,3350.1,40.985,0.012,16.752,0.5,0.20085
10,688.5,"6,312E+04",70.0,0.704,3360.1,43.75,0.013,16.802,0.5,0.20145
11,694.8,"6,313E+04",70.0,1,3369.8,43.604,0.013,16.85,0.5,0.20203

File: data/processed/mc_1.50/cooling/mc_1.50_cooling_FS_75.csv
Point No.,Time,Test Time,Temperature,Angular Frequency,Storage Modulus,Loss Modulus,Loss Factor,Shear Stress,Shear Strain,Torque
[s],[s],[°C],[rad/s],[Pa],[Pa],[1],[Pa],[%],[mN·m],
1,210,"5,893E+04",75.0,0.03,3620.7,75.321,0.021,18.172,0.502,0.21787
2,357.9,"5,908E+04",75.0,0.0426,3623.8,67.558,0.019,18.145,0.501,0.21755
3,462,"5,918E+04",75.0,0.0605,3632.2,62.681,0.017,18.171,0.5,0.21787
4,535.3,"5,926E+04",75.0,0.0859,3642.6,57.462,0.016,18.218,0.5,0.21842
5,586.9,"5,931E+04",75.0,0.122,3651.8,53.683,0.015,18.262,0.5,0.21895
6,623.2,"5,934E+04",75.0,0.173,3663.2,51.523,0.014,18.318,0.5,0.21962
7,648.8,"5,937E+04",75.0,0.246,3673,49.168,0.013,18.367,0.5,0.22021
8,666.9,"5,939E+04",75.0,0.349,3685,47.836,0.013,18.426,0.5,0.22092
9,679.5,"5,94E+04",75.0,0.496,3696.9,48.456,0.013,18.486,0.5,0.22164
10,688.5,"5,941E+04",75.0,0.704,3710.5,51.579,0.014,18.554,0.5,0.22246
11,694.8,"5,942E+04",75.0,1,3721.8,51.863,0.014,18.611,0.5,0.22313
