Repository: mirandi1/fracMC

# Fractional rheology of methylcellulose thermogelation (`fracMC`)

This repository contains the experimental data, analysis scripts, and figures supporting the manuscript:

> **Fractional rheology of methylcellulose thermogelation**  
> Isaac Y. Miranda-Valdez, Jesús G. Puente-Córdova, Tero Mäkinen, Juha Koivisto, Gareth H. McKinley, and Mikko J. Alava — 2025, *Manuscript under review*

All content in this repository is provided to ensure **transparency, reproducibility, and open access** to the data and computational workflow used in the study.

---

## Overview

This project investigates the **fractional viscoelastic behavior** of methylcellulose during thermogelation.  
Using rheological experiments and fractional-order modeling, we characterize the transition from viscous to elastic response with temperature.

The repository includes:

- Raw and processed rheological data  
- Jupyter notebooks for data analysis, model fitting, and figure generation  
- Python source code for the fractional models and fitting routines  
- Figures and numerical results corresponding to the manuscript and supplementary materials  

---

## Repository Structure

```
fracMC/
├── data/               
│   ├── raw/             # Original experimental data
│   └── processed/       # Cleaned and pre-processed datasets
│
├── notebooks/           # Jupyter notebooks for data analysis and visualization
│
├── figures/
│   ├── main/            # Figures appearing in the main text
│
├── results/             # Output files (parameters and summary data)
│
│
├── environment.yml      # Conda environment file for reproducibility
├── LICENSE
└── README.md
```

---

## Usage Guide

1. **Clone the repository**
   ```bash
   git clone https://github.com/mirandi1/fracMC.git
   cd fracMC
   ```

2. **Launch JupyterLab**
   ```bash
   jupyter lab
   ```

3. **Execute the notebooks in sequence:**
   - `analysis_saos_fitting_mc_concentration_1.00.ipynb` – Do all fractional order fittings to the SAOS data 1.00 wt\%
   - `analysis_saos_fitting_mc_concentration_1.25.ipynb` – Do all fractional order fittings to the SAOS data 1.25 wt\%
   - `analysis_saos_fitting_mc_concentration_1.50.ipynb` – Do all fractional order fittings to the SAOS data 1.50 wt\%
   - `analysis_saos_fitting_mc_concentration_1.75.ipynb` – Do all fractional order fittings to the SAOS data 1.75 wt\%
   - `analysis_saos_fitting_mc_concentration_2.00.ipynb` – Do all fractional order fittings to the SAOS data 2.00 wt\%
   - `analysis_saos_power_law_fitting_fractional_parameters.ipynb` – Fit power law to fractional order parameters from SAOS
   - `analysis_saos_fitting_cost_vs_temperature.ipynb` – Plot the cost of all the fittings vs temperature
   - `analysis_saos_create_theoretical_models.ipynb` – Plot the theoretical responses of the springpot and FKVS
   - `analysis_saos_create_temperature_protocol_and_gpr.ipynb` – Plot the heating/cooling protocol and GPR analysis
   - `analysis_dmta_effect_of_rate_concentration.ipynb` – DMTA plots and analysis of the master curve using fractional order


All figures and processed outputs are automatically saved to `/figures` and `/results`.

---

## Data Description

- **`data/raw/`** — Original experimental rheology measurements, including temperature sweeps and frequency sweeps.  
- **`data/processed/`** — Curated datasets ready for analysis (unit-consistent and formatted).  

Each data file includes a header specifying experimental conditions and units.

---

## Figures and Results

All figures appearing in the paper are generated through the provided notebooks.  
Figures are stored in:

- `/figures/main/` — Figures used in the main text  

Key numerical outputs (fit parameters, model statistics) are stored in `/results/`.

---

## Citation

If you use or build upon this repository, please cite:

> **Fractional Rheology of Methylcellulose Thermogelation**  
> *[Authors]*, 2025. *Manuscript under review.*

A DOI and full citation will be provided once the paper is published.

---

File: data/processed/mc_1.50/heating/mc_1.50_heating_FS_10.csv
Point No.,Time,Test Time,Temperature,Angular Frequency,Storage Modulus,Loss Modulus,Loss Factor,Shear Stress,Shear Strain,Torque
[s],[s],[°C],[rad/s],[Pa],[Pa],[1],[Pa],[%],[mN·m],
1,210,3221,10.0,0.03,1.1627,1.1764,1.012,0.0083012,0.502,9.9527e-05
2,357.9,3369,10.0,0.0426,1.2823,1.5689,1.224,0.010145,0.501,0.00012163
3,462,3473,10.0,0.0605,1.4414,2.0492,1.422,0.012532,0.5,0.00015026
4,535.3,3547,10.0,0.0859,1.6874,2.6468,1.569,0.015697,0.5,0.0001882
5,586.9,3598,10.0,0.122,2.0426,3.3532,1.642,0.019633,0.5,0.00023539
6,623.2,3635,10.0,0.173,2.5192,4.2261,1.678,0.0246,0.5,0.00029494
7,648.8,3660,10.0,0.246,3.1708,5.2681,1.661,0.030744,0.5,0.0003686
8,666.9,3678,10.0,0.349,4.0535,6.5282,1.610,0.038421,0.5,0.00046066
9,679.5,3691,10.0,0.496,5.2209,7.9959,1.532,0.047747,0.5,0.00057247
10,688.5,3700,10.0,0.704,6.1594,8.9325,1.450,0.054251,0.5,0.00065045
11,694.8,3706,10.0,1,8.2615,10.864,1.315,0.068241,0.5,0.00081818

File: data/processed/mc_1.50/heating/mc_1.50_heating_FS_15.csv
Point No.,Time,Test Time,Temperature,Angular Frequency,Storage Modulus,Loss Modulus,Loss Factor,Shear Stress,Shear Strain,Torque
[s],[s],[°C],[rad/s],[Pa],[Pa],[1],[Pa],[%],[mN·m],
1,210,6935,15.0,0.03,1.1546,0.96302,0.834,0.0075461,0.502,9.0474e-05
2,357.9,7083,15.0,0.0426,1.2524,1.2901,1.030,0.009002,0.501,0.00010793
3,462,7187,15.0,0.0605,1.3608,1.7038,1.252,0.010907,0.5,0.00013077
4,535.3,7260,15.0,0.0859,1.5563,2.1865,1.405,0.013421,0.5,0.00016091
5,586.9,7312,15.0,0.122,1.8184,2.7932,1.536,0.016665,0.5,0.00019981
6,623.2,7348,15.0,0.173,2.1944,3.5727,1.628,0.020964,0.5,0.00025135
7,648.8,7374,15.0,0.246,2.673,4.4392,1.661,0.025909,0.5,0.00031064
8,666.9,7392,15.0,0.349,3.3689,5.5069,1.635,0.032278,0.5,0.000387
9,679.5,7404,15.0,0.496,4.2884,6.7883,1.583,0.040147,0.5,0.00048134
10,688.5,7413,15.0,0.704,5.0269,7.5791,1.508,0.045473,0.5,0.0005452
11,694.8,7420,15.0,1,6.8188,9.2887,1.362,0.057614,0.5,0.00069076

File: data/processed/mc_1.50/heating/mc_1.50_heating_FS_20.csv
Point No.,Time,Test Time,Temperature,Angular Frequency,Storage Modulus,Loss Modulus,Loss Factor,Shear Stress,Shear Strain,Torque
[s],[s],[°C],[rad/s],[Pa],[Pa],[1],[Pa],[%],[mN·m],
1,210,"1,065E+04",20.0,0.03,1.0506,0.80967,0.771,0.006657,0.502,7.9814e-05
2,357.9,"1,08E+04",20.0,0.0426,1.1338,1.0845,0.957,0.0078553,0.501,9.4181e-05
3,462,"1,09E+04",20.0,0.0605,1.2203,1.4308,1.173,0.0094067,0.5,0.00011278
4,535.3,"1,097E+04",20.0,0.0859,1.3655,1.8301,1.340,0.011419,0.5,0.0001369
5,586.9,"1,103E+04",20.0,0.122,1.5738,2.3595,1.499,0.014182,0.5,0.00017003
6,623.2,"1,106E+04",20.0,0.173,1.8698,2.9935,1.601,0.017648,0.5,0.00021159
7,648.8,"1,109E+04",20.0,0.246,2.2722,3.7544,1.652,0.021942,0.5,0.00026308
8,666.9,"1,111E+04",20.0,0.349,2.8498,4.6876,1.645,0.027429,0.5,0.00032887
9,679.5,"1,112E+04",20.0,0.496,3.6349,5.7931,1.594,0.034195,0.5,0.00040999
10,688.5,"1,113E+04",20.0,0.704,4.2584,6.4767,1.521,0.038756,0.5,0.00046467
11,694.8,"1,113E+04",20.0,1,5.8093,7.9929,1.376,0.049405,0.5,0.00059234

File: data/processed/mc_1.50/heating/mc_1.50_heating_FS_25.csv
Point No.,Time,Test Time,Temperature,Angular Frequency,Storage Modulus,Loss Modulus,Loss Factor,Shear Stress,Shear Strain,Torque
[s],[s],[°C],[rad/s],[Pa],[Pa],[1],[Pa],[%],[mN·m],
1,210,"1,436E+04",25.0,0.03,0.95321,0.69859,0.733,0.0059313,0.502,7.1114e-05
2,357.9,"1,451E+04",25.0,0.0426,1.0115,0.94537,0.935,0.0069317,0.501,8.3108e-05
3,462,"1,462E+04",25.0,0.0605,1.098,1.2324,1.122,0.0082567,0.5,9.8994e-05
4,535.3,"1,469E+04",25.0,0.0859,1.2079,1.5971,1.322,0.010014,0.5,0.00012006
5,586.9,"1,474E+04",25.0,0.122,1.3876,2.0478,1.476,0.012369,0.5,0.0001483
6,623.2,"1,478E+04",25.0,0.173,1.6246,2.5762,1.586,0.015229,0.5,0.00018258
7,648.8,"1,48E+04",25.0,0.246,1.9689,3.2263,1.639,0.018898,0.5,0.00022658
8,666.9,"1,482E+04",25.0,0.349,2.4589,4.0311,1.639,0.023609,0.5,0.00028307
9,679.5,"1,483E+04",25.0,0.496,3.1125,4.9931,1.604,0.029419,0.5,0.00035272
10,688.5,"1,484E+04",25.0,0.704,3.6534,5.5765,1.526,0.033333,0.5,0.00039965
11,694.8,"1,485E+04",25.0,1,5.0184,6.8898,1.373,0.042619,0.5,0.00051098

File: data/processed/mc_1.50/heating/mc_1.50_heating_FS_30.csv
Point No.,Time,Test Time,Temperature,Angular Frequency,Storage Modulus,Loss Modulus,Loss Factor,Shear Stress,Shear Strain,Torque
[s],[s],[°C],[rad/s],[Pa],[Pa],[1],[Pa],[%],[mN·m],
1,210,"1,808E+04",30.0,0.03,1.1802,0.73943,0.627,0.00699,0.502,8.3807e-05
2,357.9,"1,823E+04",30.0,0.0426,1.2779,0.955,0.747,0.0079873,0.501,9.5764e-05
3,462,"1,833E+04",30.0,0.0605,1.4164,1.2528,0.884,0.0094589,0.5,0.00011341
4,535.3,"1,84E+04",30.0,0.0859,1.5614,1.5802,1.012,0.011109,0.5,0.00013319
5,586.9,"1,845E+04",30.0,0.122,1.7388,1.968,1.132,0.013131,0.5,0.00015743
6,623.2,"1,849E+04",30.0,0.173,1.9884,2.4502,1.232,0.015778,0.5,0.00018917
7,648.8,"1,852E+04",30.0,0.246,2.3255,3.0227,1.300,0.019069,0.5,0.00022863
8,666.9,"1,853E+04",30.0,0.349,2.7908,3.7246,1.335,0.023271,0.5,0.00027901
9,679.5,"1,855E+04",30.0,0.496,3.3974,4.5493,1.339,0.028389,0.5,0.00034038
10,688.5,"1,856E+04",30.0,0.704,3.8722,5.0236,1.297,0.031714,0.5,0.00038024
11,694.8,"1,856E+04",30.0,1,5.1143,6.1434,1.201,0.039968,0.5,0.0004792

File: data/processed/mc_1.50/heating/mc_1.50_heating_FS_35.csv
Point No.,Time,Test Time,Temperature,Angular Frequency,Storage Modulus,Loss Modulus,Loss Factor,Shear Stress,Shear Strain,Torque
[s],[s],[°C],[rad/s],[Pa],[Pa],[1],[Pa],[%],[mN·m],
1,210,"2,179E+04",35.0,0.03,4.3575,1.0619,0.244,0.02251,0.502,0.00026989
2,357.9,"2,194E+04",35.0,0.0426,4.6721,1.3083,0.280,0.024291,0.501,0.00029124
3,462,"2,204E+04",35.0,0.0605,5.0247,1.628,0.324,0.026421,0.5,0.00031677
4,535.3,"2,212E+04",35.0,0.0859,5.3576,1.9817,0.370,0.028566,0.5,0.00034249
5,586.9,"2,217E+04",35.0,0.122,5.7339,2.384,0.416,0.03105,0.5,0.00037228
6,623.2,"2,221E+04",35.0,0.173,6.1486,2.8596,0.465,0.033906,0.5,0.00040652
7,648.8,"2,223E+04",35.0,0.246,6.6514,3.4127,0.513,0.037379,0.5,0.00044816
8,666.9,"2,225E+04",35.0,0.349,7.2582,4.0573,0.559,0.041576,0.5,0.00049848
9,679.5,"2,226E+04",35.0,0.496,8.0223,4.7858,0.597,0.046707,0.5,0.00056
10,688.5,"2,227E+04",35.0,0.704,8.5874,5.2158,0.607,0.050237,0.5,0.00060231
11,694.8,"2,228E+04",35.0,1,9.9871,6.1837,0.619,0.058733,0.5,0.00070418

File: data/processed/mc_1.50/heating/mc_1.50_heating_FS_40.csv
Point No.,Time,Test Time,Temperature,Angular Frequency,Storage Modulus,Loss Modulus,Loss Factor,Shear Stress,Shear Strain,Torque
[s],[s],[°C],[rad/s],[Pa],[Pa],[1],[Pa],[%],[mN·m],
1,210,"2,551E+04",40.0,0.03,28.553,1.3444,0.047,0.14346,0.502,0.0017201
2,357.9,"2,565E+04",40.0,0.0426,29.465,1.4634,0.050,0.1477,0.501,0.0017709
3,462,"2,576E+04",40.0,0.0605,30.217,1.634,0.054,0.15137,0.5,0.0018149
4,535.3,"2,583E+04",40.0,0.0859,30.818,1.8426,0.060,0.15439,0.5,0.001851
5,586.9,"2,588E+04",40.0,0.122,31.34,2.0992,0.067,0.15706,0.5,0.001883
6,623.2,"2,592E+04",40.0,0.173,31.836,2.4032,0.075,0.15964,0.5,0.001914
7,648.8,"2,594E+04",40.0,0.246,32.357,2.7754,0.086,0.16238,0.5,0.0019469
8,666.9,"2,596E+04",40.0,0.349,32.883,3.2135,0.098,0.1652,0.5,0.0019806
9,679.5,"2,598E+04",40.0,0.496,33.522,3.7347,0.111,0.16865,0.5,0.002022
10,688.5,"2,598E+04",40.0,0.704,33.964,4.0139,0.118,0.171,0.5,0.0020502
11,694.8,"2,599E+04",40.0,1,35.151,4.7373,0.135,0.17735,0.5,0.0021263

File: data/processed/mc_1.50/heating/mc_1.50_heating_FS_45.csv
Point No.,Time,Test Time,Temperature,Angular Frequency,Storage Modulus,Loss Modulus,Loss Factor,Shear Stress,Shear Strain,Torque
[s],[s],[°C],[rad/s],[Pa],[Pa],[1],[Pa],[%],[mN·m],
1,210,"2,922E+04",45.0,0.03,110.14,2.7168,0.025,0.55296,0.502,0.0066298
2,357.9,"2,937E+04",45.0,0.0426,112.45,2.5634,0.023,0.56316,0.501,0.006752
3,462,"2,947E+04",45.0,0.0605,114.32,2.4876,0.022,0.57199,0.5,0.006858
4,535.3,"2,955E+04",45.0,0.0859,115.74,2.5029,0.022,0.57893,0.5,0.0069411
5,586.9,"2,96E+04",45.0,0.122,116.87,2.5346,0.022,0.58453,0.5,0.0070083
6,623.2,"2,963E+04",45.0,0.173,117.82,2.5931,0.022,0.58924,0.5,0.0070647
7,648.8,"2,966E+04",45.0,0.246,118.64,2.7115,0.023,0.59335,0.5,0.007114
8,666.9,"2,968E+04",45.0,0.349,119.36,2.8675,0.024,0.59699,0.5,0.0071577
9,679.5,"2,969E+04",45.0,0.496,120.08,3.0864,0.026,0.60058,0.5,0.0072007
10,688.5,"2,97E+04",45.0,0.704,120.62,3.2467,0.027,0.60334,0.5,0.0072338
11,694.8,"2,971E+04",45.0,1,121.72,3.6216,0.030,0.60884,0.5,0.0072998

File: data/processed/mc_1.50/heating/mc_1.50_heating_FS_50.csv
Point No.,Time,Test Time,Temperature,Angular Frequency,Storage Modulus,Loss Modulus,Loss Factor,Shear Stress,Shear Strain,Torque
[s],[s],[°C],[rad/s],[Pa],[Pa],[1],[Pa],[%],[mN·m],
1,210,"3,293E+04",50.0,0.03,361.8,6.8901,0.019,1.8161,0.502,0.021774
2,357.9,"3,308E+04",50.0,0.0426,367.02,6.1451,0.017,1.8378,0.501,0.022034
3,462,"3,319E+04",50.0,0.0605,371.05,5.663,0.015,1.8563,0.5,0.022256
4,535.3,"3,326E+04",50.0,0.0859,374.18,5.3134,0.014,1.8714,0.5,0.022437
5,586.9,"3,331E+04",50.0,0.122,376.62,5.0694,0.013,1.8834,0.5,0.022581
6,623.2,"3,335E+04",50.0,0.173,378.55,4.8936,0.013,1.8929,0.5,0.022695
7,648.8,"3,337E+04",50.0,0.246,380.25,4.7424,0.012,1.9014,0.5,0.022797
8,666.9,"3,339E+04",50.0,0.349,381.76,4.7123,0.012,1.9089,0.5,0.022887
9,679.5,"3,34E+04",50.0,0.496,383.08,4.6928,0.012,1.9156,0.5,0.022967
10,688.5,"3,341E+04",50.0,0.704,384.01,4.8251,0.013,1.9202,0.5,0.023022
11,694.8,"3,342E+04",50.0,1,385.6,4.8813,0.013,1.9282,0.5,0.023118

File: data/processed/mc_1.50/heating/mc_1.50_heating_FS_55.csv
Point No.,Time,Test Time,Temperature,Angular Frequency,Storage Modulus,Loss Modulus,Loss Factor,Shear Stress,Shear Strain,Torque
[s],[s],[°C],[rad/s],[Pa],[Pa],[1],[Pa],[%],[mN·m],
1,210,"3,665E+04",55.0,0.03,758.79,14.851,0.020,3.8088,0.502,0.045666
2,357.9,"3,68E+04",55.0,0.0426,760.74,12.998,0.017,3.8093,0.501,0.045671
3,462,"3,69E+04",55.0,0.0605,763.09,11.597,0.015,3.8175,0.5,0.045771
4,535.3,"3,697E+04",55.0,0.0859,765.4,10.537,0.014,3.8279,0.5,0.045895
5,586.9,"3,702E+04",55.0,0.122,767.81,9.6011,0.013,3.8395,0.5,0.046034
6,623.2,"3,706E+04",55.0,0.173,770,8.9391,0.012,3.8503,0.5,0.046163
7,648.8,"3,709E+04",55.0,0.246,772.08,8.3375,0.011,3.8606,0.5,0.046287
8,666.9,"3,71E+04",55.0,0.349,773.98,7.8581,0.010,3.8701,0.5,0.046401
9,679.5,"3,712E+04",55.0,0.496,775.79,7.4437,0.010,3.8791,0.5,0.046509
10,688.5,"3,713E+04",55.0,0.704,778.01,7.9242,0.010,3.8903,0.5,0.046642
11,694.8,"3,713E+04",55.0,1,780.02,7.6864,0.010,3.9003,0.5,0.046762

File: data/processed/mc_1.50/heating/mc_1.50_heating_FS_60.csv
Point No.,Time,Test Time,Temperature,Angular Frequency,Storage Modulus,Loss Modulus,Loss Factor,Shear Stress,Shear Strain,Torque
[s],[s],[°C],[rad/s],[Pa],[Pa],[1],[Pa],[%],[mN·m],
1,210,"4,036E+04",60.0,0.03,1201.3,22.145,0.018,6.0299,0.502,0.072295
2,357.9,"4,051E+04",60.0,0.0426,1209.2,19.5,0.016,6.0547,0.501,0.072593
3,462,"4,061E+04",60.0,0.0605,1216.5,18.003,0.015,6.0856,0.5,0.072964
4,535.3,"4,069E+04",60.0,0.0859,1223.2,16.814,0.014,6.1177,0.5,0.073348
5,586.9,"4,074E+04",60.0,0.122,1229,15.816,0.013,6.146,0.5,0.073688
6,623.2,"4,077E+04",60.0,0.173,1234.4,15.058,0.012,6.1724,0.5,0.074004
7,648.8,"4,08E+04",60.0,0.246,1239,14.204,0.011,6.1956,0.5,0.074282
8,666.9,"4,082E+04",60.0,0.349,1243.4,13.512,0.011,6.2174,0.5,0.074544
9,679.5,"4,083E+04",60.0,0.496,1247.7,12.73,0.010,6.2388,0.5,0.074801
10,688.5,"4,084E+04",60.0,0.704,1252.7,14.009,0.011,6.2639,0.5,0.075102
11,694.8,"4,085E+04",60.0,1,1256.3,13.465,0.011,6.282,0.5,0.075318

File: data/processed/mc_1.50/heating/mc_1.50_heating_FS_65.csv
Point No.,Time,Test Time,Temperature,Angular Frequency,Storage Modulus,Loss Modulus,Loss Factor,Shear Stress,Shear Strain,Torque
[s],[s],[°C],[rad/s],[Pa],[Pa],[1],[Pa],[%],[mN·m],
1,210,"4,408E+04",65.0,0.03,1831.2,34.632,0.019,9.1913,0.502,0.1102
2,357.9,"4,422E+04",65.0,0.0426,1840.9,31.373,0.017,9.2178,0.501,0.11052
3,462,"4,433E+04",65.0,0.0605,1849,28.491,0.015,9.2502,0.5,0.11091
4,535.3,"4,44E+04",65.0,0.0859,1857.2,26.603,0.014,9.288,0.5,0.11136
5,586.9,"4,445E+04",65.0,0.122,1864.2,25.647,0.014,9.3225,0.5,0.11177
6,623.2,"4,449E+04",65.0,0.173,1871,24.818,0.013,9.3561,0.5,0.11218
7,648.8,"4,451E+04",65.0,0.246,1877.4,24.317,0.013,9.3879,0.5,0.11256
8,666.9,"4,453E+04",65.0,0.349,1883.1,24.018,0.013,9.4164,0.5,0.1129
9,679.5,"4,454E+04",65.0,0.496,1889.8,23.56,0.012,9.4499,0.5,0.1133
10,688.5,"4,455E+04",65.0,0.704,1894.9,23.427,0.012,9.4751,0.5,0.1136
11,694.8,"4,456E+04",65.0,1,1900.7,23.686,0.012,9.5042,0.5,0.11395

File: data/processed/mc_1.50/heating/mc_1.50_heating_FS_70.csv
Point No.,Time,Test Time,Temperature,Angular Frequency,Storage Modulus,Loss Modulus,Loss Factor,Shear Stress,Shear Strain,Torque
[s],[s],[°C],[rad/s],[Pa],[Pa],[1],[Pa],[%],[mN·m],
1,210,"4,779E+04",70.0,0.03,2468.7,52.644,0.021,12.391,0.502,0.14856
2,357.9,"4,794E+04",70.0,0.0426,2477.8,46.155,0.019,12.407,0.501,0.14876
3,462,"4,804E+04",70.0,0.0605,2489.8,42.166,0.017,12.456,0.5,0.14934
4,535.3,"4,811E+04",70.0,0.0859,2499.3,39.1,0.016,12.5,0.5,0.14987
5,586.9,"4,817E+04",70.0,0.122,2508.5,36.911,0.015,12.545,0.5,0.1504
6,623.2,"4,82E+04",70.0,0.173,2517.5,35.253,0.014,12.589,0.5,0.15093
7,648.8,"4,823E+04",70.0,0.246,2526.4,34.118,0.014,12.633,0.5,0.15147
8,666.9,"4,825E+04",70.0,0.349,2535.3,34.558,0.014,12.678,0.5,0.152
9,679.5,"4,826E+04",70.0,0.496,2544.1,34.396,0.014,12.722,0.5,0.15253
10,688.5,"4,827E+04",70.0,0.704,2552,36.28,0.014,12.761,0.5,0.153
11,694.8,"4,827E+04",70.0,1,2560.5,36.336,0.014,12.804,0.5,0.15351

File: data/processed/mc_1.50/heating/mc_1.50_heating_FS_75.csv
Point No.,Time,Test Time,Temperature,Angular Frequency,Storage Modulus,Loss Modulus,Loss Factor,Shear Stress,Shear Strain,Torque
[s],[s],[°C],[rad/s],[Pa],[Pa],[1],[Pa],[%],[mN·m],
1,210,"5,15E+04",75.0,0.03,3159.2,76.477,0.024,15.857,0.502,0.19012
2,357.9,"5,165E+04",75.0,0.0426,3171,66.286,0.021,15.879,0.501,0.19038
3,462,"5,176E+04",75.0,0.0605,3183.1,60.069,0.019,15.925,0.5,0.19094
4,535.3,"5,183E+04",75.0,0.0859,3194.7,55.511,0.017,15.978,0.5,0.19157
5,586.9,"5,188E+04",75.0,0.122,3208.3,50.572,0.016,16.044,0.5,0.19236
6,623.2,"5,192E+04",75.0,0.173,3220.8,49.069,0.015,16.106,0.5,0.1931
7,648.8,"5,194E+04",75.0,0.246,3232.1,47.13,0.015,16.162,0.5,0.19378
8,666.9,"5,196E+04",75.0,0.349,3242.8,47.364,0.015,16.216,0.5,0.19442
9,679.5,"5,197E+04",75.0,0.496,3254.8,47.569,0.015,16.276,0.5,0.19514
10,688.5,"5,198E+04",75.0,0.704,3268.3,51.487,0.016,16.344,0.5,0.19595
11,694.8,"5,199E+04",75.0,1,3280.2,52.012,0.016,16.403,0.5,0.19667

File: data/processed/mc_1.50/heating/mc_1.50_heating_FS_80.csv
Point No.,Time,Test Time,Temperature,Angular Frequency,Storage Modulus,Loss Modulus,Loss Factor,Shear Stress,Shear Strain,Torque
[s],[s],[°C],[rad/s],[Pa],[Pa],[1],[Pa],[%],[mN·m],
1,210,"5,522E+04",80.0,0.03,3942.2,110.51,0.028,19.788,0.502,0.23725
2,357.9,"5,536E+04",80.0,0.0426,3950.6,95.546,0.024,19.783,0.501,0.23719
3,462,"5,547E+04",80.0,0.0605,3969,87.935,0.022,19.858,0.5,0.23809
4,535.3,"5,554E+04",80.0,0.0859,3981.7,82.123,0.021,19.915,0.5,0.23877
5,586.9,"5,559E+04",80.0,0.122,4000,76.524,0.019,20.004,0.5,0.23984
6,623.2,"5,563E+04",80.0,0.173,4017.5,71.736,0.018,20.091,0.5,0.24088
7,648.8,"5,566E+04",80.0,0.246,4031.1,70.57,0.018,20.159,0.5,0.24169
8,666.9,"5,567E+04",80.0,0.349,4045.2,69.193,0.017,20.229,0.5,0.24254
9,679.5,"5,569E+04",80.0,0.496,4061.4,70.151,0.017,20.31,0.5,0.24351
10,688.5,"5,57E+04",80.0,0.704,4073.7,73.368,0.018,20.372,0.5,0.24425
11,694.8,"5,57E+04",80.0,1,4089.6,74.816,0.018,20.451,0.5,0.2452
