Repository: mirandi1/fracMC

# Fractional rheology of methylcellulose thermogelation (`fracMC`)

This repository contains the experimental data, analysis scripts, and figures supporting the manuscript:

> **Fractional rheology of methylcellulose thermogelation**  
> Isaac Y. Miranda-Valdez, Jesús G. Puente-Córdova, Tero Mäkinen, Juha Koivisto, Gareth H. McKinley, and Mikko J. Alava — 2025, *Manuscript under review*

All content in this repository is provided to ensure **transparency, reproducibility, and open access** to the data and computational workflow used in the study.

---

## Overview

This project investigates the **fractional viscoelastic behavior** of methylcellulose during thermogelation.  
Using rheological experiments and fractional-order modeling, we characterize the transition from viscous to elastic response with temperature.

The repository includes:

- Raw and processed rheological data  
- Jupyter notebooks for data analysis, model fitting, and figure generation  
- Python source code for the fractional models and fitting routines  
- Figures and numerical results corresponding to the manuscript and supplementary materials  

---

## Repository Structure

```
fracMC/
├── data/               
│   ├── raw/             # Original experimental data
│   └── processed/       # Cleaned and pre-processed datasets
│
├── notebooks/           # Jupyter notebooks for data analysis and visualization
│
├── figures/
│   ├── main/            # Figures appearing in the main text
│
├── results/             # Output files (parameters and summary data)
│
│
├── environment.yml      # Conda environment file for reproducibility
├── LICENSE
└── README.md
```

---

## Usage Guide

1. **Clone the repository**
   ```bash
   git clone https://github.com/mirandi1/fracMC.git
   cd fracMC
   ```

2. **Launch JupyterLab**
   ```bash
   jupyter lab
   ```

3. **Execute the notebooks in sequence:**
   - `analysis_saos_fitting_mc_concentration_1.00.ipynb` – Do all fractional order fittings to the SAOS data 1.00 wt\%
   - `analysis_saos_fitting_mc_concentration_1.25.ipynb` – Do all fractional order fittings to the SAOS data 1.25 wt\%
   - `analysis_saos_fitting_mc_concentration_1.50.ipynb` – Do all fractional order fittings to the SAOS data 1.50 wt\%
   - `analysis_saos_fitting_mc_concentration_1.75.ipynb` – Do all fractional order fittings to the SAOS data 1.75 wt\%
   - `analysis_saos_fitting_mc_concentration_2.00.ipynb` – Do all fractional order fittings to the SAOS data 2.00 wt\%
   - `analysis_saos_power_law_fitting_fractional_parameters.ipynb` – Fit power law to fractional order parameters from SAOS
   - `analysis_saos_fitting_cost_vs_temperature.ipynb` – Plot the cost of all the fittings vs temperature
   - `analysis_saos_create_theoretical_models.ipynb` – Plot the theoretical responses of the springpot and FKVS
   - `analysis_saos_create_temperature_protocol_and_gpr.ipynb` – Plot the heating/cooling protocol and GPR analysis
   - `analysis_dmta_effect_of_rate_concentration.ipynb` – DMTA plots and analysis of the master curve using fractional order


All figures and processed outputs are automatically saved to `/figures` and `/results`.

---

## Data Description

- **`data/raw/`** — Original experimental rheology measurements, including temperature sweeps and frequency sweeps.  
- **`data/processed/`** — Curated datasets ready for analysis (unit-consistent and formatted).  

Each data file includes a header specifying experimental conditions and units.

---

## Figures and Results

All figures appearing in the paper are generated through the provided notebooks.  
Figures are stored in:

- `/figures/main/` — Figures used in the main text  

Key numerical outputs (fit parameters, model statistics) are stored in `/results/`.

---

## Citation

If you use or build upon this repository, please cite:

> **Fractional Rheology of Methylcellulose Thermogelation**  
> *[Authors]*, 2025. *Manuscript under review.*

A DOI and full citation will be provided once the paper is published.

---

File: data/processed/mc_1.75/cooling/mc_1.75_cooling_FS_10.csv
Point No.,Time,Test Time,Temperature,Angular Frequency,Storage Modulus,Loss Modulus,Loss Factor,Shear Stress,Shear Strain,Torque
[s],[s],[°C],[rad/s],[Pa],[Pa],[1],[Pa],[%],[mN·m],
1,210,"1,072E+05",10.0,0.03,2.6899,2.5689,0.955,0.018668,0.502,0.00022382
2,357.9,"1,074E+05",10.0,0.0426,3.1119,3.2414,1.042,0.022497,0.501,0.00026973
3,462,"1,075E+05",10.0,0.0605,3.6024,4.1097,1.141,0.027337,0.5,0.00032776
4,535.3,"1,075E+05",10.0,0.0859,4.2722,5.1623,1.208,0.033509,0.5,0.00040176
5,586.9,"1,076E+05",10.0,0.122,5.1198,6.4522,1.260,0.041185,0.5,0.00049379
6,623.2,"1,076E+05",10.0,0.173,6.227,7.9705,1.280,0.050573,0.5,0.00060635
7,648.8,"1,077E+05",10.0,0.246,7.6392,9.7775,1.280,0.06204,0.5,0.00074383
8,666.9,"1,077E+05",10.0,0.349,9.4646,11.891,1.256,0.075988,0.5,0.00091106
9,679.5,"1,077E+05",10.0,0.496,11.745,14.318,1.219,0.092595,0.5,0.0011102
10,688.5,"1,077E+05",10.0,0.704,13.743,16.067,1.169,0.10572,0.5,0.0012675
11,694.8,"1,077E+05",10.0,1,17.3,19.133,1.106,0.12897,0.5,0.0015463

File: data/processed/mc_1.75/cooling/mc_1.75_cooling_FS_15.csv
Point No.,Time,Test Time,Temperature,Angular Frequency,Storage Modulus,Loss Modulus,Loss Factor,Shear Stress,Shear Strain,Torque
[s],[s],[°C],[rad/s],[Pa],[Pa],[1],[Pa],[%],[mN·m],
1,210,"1,035E+05",15.0,0.03,3.0873,2.6443,0.857,0.020401,0.502,0.0002446
2,357.9,"1,036E+05",15.0,0.0426,3.4791,3.2327,0.929,0.023777,0.501,0.00028508
3,462,"1,038E+05",15.0,0.0605,4.0219,3.9832,0.990,0.028315,0.5,0.00033949
4,535.3,"1,038E+05",15.0,0.0859,4.6851,4.9286,1.052,0.034005,0.5,0.00040771
5,586.9,"1,039E+05",15.0,0.122,5.5251,6.0436,1.094,0.040944,0.5,0.0004909
6,623.2,"1,039E+05",15.0,0.173,6.5896,7.3587,1.117,0.04939,0.5,0.00059217
7,648.8,"1,039E+05",15.0,0.246,7.9396,8.9244,1.124,0.059725,0.5,0.00071607
8,666.9,"1,04E+05",15.0,0.349,9.6298,10.772,1.119,0.072246,0.5,0.00086619
9,679.5,"1,04E+05",15.0,0.496,11.725,12.873,1.098,0.087063,0.5,0.0010438
10,688.5,"1,04E+05",15.0,0.704,13.651,14.38,1.053,0.099137,0.5,0.0011886
11,694.8,"1,04E+05",15.0,1,16.854,17.063,1.012,0.11992,0.5,0.0014378

File: data/processed/mc_1.75/cooling/mc_1.75_cooling_FS_20.csv
Point No.,Time,Test Time,Temperature,Angular Frequency,Storage Modulus,Loss Modulus,Loss Factor,Shear Stress,Shear Strain,Torque
[s],[s],[°C],[rad/s],[Pa],[Pa],[1],[Pa],[%],[mN·m],
1,210,"9,979E+04",20.0,0.03,8.0067,3.9612,0.495,0.044834,0.502,0.00053754
2,357.9,"9,993E+04",20.0,0.0426,7.945,4.3201,0.544,0.045278,0.501,0.00054286
3,462,1E+05,20.0,0.0605,8.6553,5.0559,0.584,0.050141,0.5,0.00060117
4,535.3,"1,001E+05",20.0,0.0859,9.5962,5.9388,0.619,0.056434,0.5,0.00067662
5,586.9,"1,002E+05",20.0,0.122,10.733,6.9683,0.649,0.063987,0.5,0.00076717
6,623.2,"1,002E+05",20.0,0.173,12.1,8.1591,0.674,0.07297,0.5,0.00087487
7,648.8,"1,002E+05",20.0,0.246,13.754,9.5326,0.693,0.083671,0.5,0.0010032
8,666.9,"1,002E+05",20.0,0.349,15.715,11.102,0.706,0.096207,0.5,0.0011535
9,679.5,"1,003E+05",20.0,0.496,18.032,12.882,0.714,0.11081,0.5,0.0013285
10,688.5,"1,003E+05",20.0,0.704,20.283,14.326,0.706,0.12416,0.5,0.0014886
11,694.8,"1,003E+05",20.0,1,23.598,16.53,0.701,0.14406,0.5,0.0017272

File: data/processed/mc_1.75/cooling/mc_1.75_cooling_FS_25.csv
Point No.,Time,Test Time,Temperature,Angular Frequency,Storage Modulus,Loss Modulus,Loss Factor,Shear Stress,Shear Strain,Torque
[s],[s],[°C],[rad/s],[Pa],[Pa],[1],[Pa],[%],[mN·m],
1,210,"9,607E+04",25.0,0.03,38.963,4.9128,0.126,0.1971,0.502,0.0023631
2,357.9,"9,622E+04",25.0,0.0426,39.16,5.2294,0.134,0.1978,0.501,0.0023716
3,462,"9,632E+04",25.0,0.0605,39.777,5.7397,0.144,0.20103,0.5,0.0024103
4,535.3,"9,64E+04",25.0,0.0859,40.785,6.2069,0.152,0.2063,0.5,0.0024735
5,586.9,"9,645E+04",25.0,0.122,42.155,7.193,0.171,0.21383,0.5,0.0025637
6,623.2,"9,649E+04",25.0,0.173,43.432,8.0701,0.186,0.22088,0.5,0.0026482
7,648.8,"9,651E+04",25.0,0.246,45.037,9.0545,0.201,0.22969,0.5,0.0027539
8,666.9,"9,653E+04",25.0,0.349,46.901,10.217,0.218,0.24001,0.5,0.0028776
9,679.5,"9,654E+04",25.0,0.496,49.008,11.539,0.235,0.25174,0.5,0.0030183
10,688.5,"9,655E+04",25.0,0.704,51.041,12.629,0.247,0.2629,0.5,0.003152
11,694.8,"9,656E+04",25.0,1,54.032,14.258,0.264,0.27941,0.5,0.0033499

File: data/processed/mc_1.75/cooling/mc_1.75_cooling_FS_30.csv
Point No.,Time,Test Time,Temperature,Angular Frequency,Storage Modulus,Loss Modulus,Loss Factor,Shear Stress,Shear Strain,Torque
[s],[s],[°C],[rad/s],[Pa],[Pa],[1],[Pa],[%],[mN·m],
1,210,"9,236E+04",30.0,0.03,150.63,8.7271,0.058,0.75727,0.502,0.0090794
2,357.9,"9,251E+04",30.0,0.0426,149.11,7.4026,0.050,0.74745,0.501,0.0089616
3,462,"9,261E+04",30.0,0.0605,149.84,7.4505,0.050,0.75047,0.5,0.0089978
4,535.3,"9,268E+04",30.0,0.0859,150.97,7.5379,0.050,0.75589,0.5,0.0090628
5,586.9,"9,274E+04",30.0,0.122,152.4,7.6149,0.050,0.76298,0.5,0.0091477
6,623.2,"9,277E+04",30.0,0.173,154.03,7.7632,0.050,0.77115,0.5,0.0092458
7,648.8,"9,28E+04",30.0,0.246,155.8,7.9494,0.051,0.78003,0.5,0.0093522
8,666.9,"9,282E+04",30.0,0.349,157.63,8.1264,0.052,0.78919,0.5,0.009462
9,679.5,"9,283E+04",30.0,0.496,159.53,8.377,0.053,0.79875,0.5,0.0095766
10,688.5,"9,284E+04",30.0,0.704,162.34,9.3954,0.058,0.81304,0.5,0.009748
11,694.8,"9,284E+04",30.0,1,164.56,9.8305,0.060,0.82429,0.5,0.0098828

File: data/processed/mc_1.75/cooling/mc_1.75_cooling_FS_35.csv
Point No.,Time,Test Time,Temperature,Angular Frequency,Storage Modulus,Loss Modulus,Loss Factor,Shear Stress,Shear Strain,Torque
[s],[s],[°C],[rad/s],[Pa],[Pa],[1],[Pa],[%],[mN·m],
1,210,"8,864E+04",35.0,0.03,445.2,10.833,0.024,2.235,0.502,0.026797
2,357.9,"8,879E+04",35.0,0.0426,441.71,9.3687,0.021,2.212,0.501,0.026521
3,462,"8,89E+04",35.0,0.0605,440.42,8.5273,0.019,2.2035,0.5,0.026419
4,535.3,"8,897E+04",35.0,0.0859,440.16,7.9676,0.018,2.2015,0.5,0.026395
5,586.9,"8,902E+04",35.0,0.122,440.59,7.6991,0.017,2.2034,0.5,0.026418
6,623.2,"8,906E+04",35.0,0.173,441.52,7.6602,0.017,2.208,0.5,0.026473
7,648.8,"8,908E+04",35.0,0.246,442.86,7.7862,0.018,2.2147,0.5,0.026553
8,666.9,"8,91E+04",35.0,0.349,444.47,8.0525,0.018,2.2227,0.5,0.02665
9,679.5,"8,911E+04",35.0,0.496,446.43,8.3798,0.019,2.2326,0.5,0.026768
10,688.5,"8,912E+04",35.0,0.704,449.68,9.7061,0.022,2.2489,0.5,0.026964
11,694.8,"8,913E+04",35.0,1,452.04,10.188,0.023,2.2607,0.5,0.027105

File: data/processed/mc_1.75/cooling/mc_1.75_cooling_FS_40.csv
Point No.,Time,Test Time,Temperature,Angular Frequency,Storage Modulus,Loss Modulus,Loss Factor,Shear Stress,Shear Strain,Torque
[s],[s],[°C],[rad/s],[Pa],[Pa],[1],[Pa],[%],[mN·m],
1,210,"8,493E+04",40.0,0.03,899.97,23.704,0.026,4.5182,0.502,0.054171
2,357.9,"8,508E+04",40.0,0.0426,898.13,21.684,0.024,4.4979,0.501,0.053928
3,462,"8,518E+04",40.0,0.0605,898.69,20.119,0.022,4.4965,0.5,0.053911
4,535.3,"8,526E+04",40.0,0.0859,900.03,18.683,0.021,4.5017,0.5,0.053974
5,586.9,"8,531E+04",40.0,0.122,902.25,16.937,0.019,4.5122,0.5,0.0541
6,623.2,"8,534E+04",40.0,0.173,904.95,15.443,0.017,4.5255,0.5,0.054258
7,648.8,"8,537E+04",40.0,0.246,907.71,14.205,0.016,4.5391,0.5,0.054422
8,666.9,"8,539E+04",40.0,0.349,910.88,12.996,0.014,4.5549,0.5,0.054611
9,679.5,"8,54E+04",40.0,0.496,913.51,11.78,0.013,4.5679,0.5,0.054767
10,688.5,"8,541E+04",40.0,0.704,918.82,13.575,0.015,4.5946,0.5,0.055087
11,694.8,"8,541E+04",40.0,1,921.58,12.97,0.014,4.6083,0.5,0.055252

File: data/processed/mc_1.75/cooling/mc_1.75_cooling_FS_45.csv
Point No.,Time,Test Time,Temperature,Angular Frequency,Storage Modulus,Loss Modulus,Loss Factor,Shear Stress,Shear Strain,Torque
[s],[s],[°C],[rad/s],[Pa],[Pa],[1],[Pa],[%],[mN·m],
1,210,"8,122E+04",45.0,0.03,1452.2,31.846,0.022,7.2893,0.502,0.087395
2,357.9,"8,136E+04",45.0,0.0426,1447.4,28.872,0.020,7.248,0.501,0.0869
3,462,"8,147E+04",45.0,0.0605,1447.6,27.912,0.019,7.2426,0.5,0.086835
4,535.3,"8,154E+04",45.0,0.0859,1450.1,27.326,0.019,7.2526,0.5,0.086955
5,586.9,"8,159E+04",45.0,0.122,1454.4,27.258,0.019,7.2737,0.5,0.087209
6,623.2,"8,163E+04",45.0,0.173,1459.8,26.636,0.018,7.3001,0.5,0.087525
7,648.8,"8,165E+04",45.0,0.246,1465,26.049,0.018,7.3264,0.5,0.08784
8,666.9,"8,167E+04",45.0,0.349,1470.8,25.203,0.017,7.3552,0.5,0.088185
9,679.5,"8,169E+04",45.0,0.496,1476.7,23.526,0.016,7.3842,0.5,0.088533
10,688.5,"8,169E+04",45.0,0.704,1483.2,24.851,0.017,7.4169,0.5,0.088926
11,694.8,"8,17E+04",45.0,1,1488.6,23.28,0.016,7.4436,0.5,0.089246

File: data/processed/mc_1.75/cooling/mc_1.75_cooling_FS_50.csv
Point No.,Time,Test Time,Temperature,Angular Frequency,Storage Modulus,Loss Modulus,Loss Factor,Shear Stress,Shear Strain,Torque
[s],[s],[°C],[rad/s],[Pa],[Pa],[1],[Pa],[%],[mN·m],
1,210,"7,75E+04",50.0,0.03,2074.9,40.328,0.019,10.414,0.502,0.12486
2,357.9,"7,765E+04",50.0,0.0426,2067.6,36.401,0.018,10.353,0.501,0.12413
3,462,"7,775E+04",50.0,0.0605,2066.3,34.048,0.016,10.337,0.5,0.12394
4,535.3,"7,783E+04",50.0,0.0859,2068.5,33.088,0.016,10.345,0.5,0.12403
5,586.9,"7,788E+04",50.0,0.122,2072.4,33.063,0.016,10.364,0.5,0.12426
6,623.2,"7,791E+04",50.0,0.173,2077.7,33.128,0.016,10.39,0.5,0.12457
7,648.8,"7,794E+04",50.0,0.246,2083.9,33.45,0.016,10.421,0.5,0.12494
8,666.9,"7,796E+04",50.0,0.349,2091.7,33.517,0.016,10.46,0.5,0.12541
9,679.5,"7,797E+04",50.0,0.496,2099.2,33.091,0.016,10.497,0.5,0.12586
10,688.5,"7,798E+04",50.0,0.704,2107.1,34.902,0.017,10.537,0.5,0.12633
11,694.8,"7,799E+04",50.0,1,2115.1,34.295,0.016,10.577,0.5,0.12681

File: data/processed/mc_1.75/cooling/mc_1.75_cooling_FS_55.csv
Point No.,Time,Test Time,Temperature,Angular Frequency,Storage Modulus,Loss Modulus,Loss Factor,Shear Stress,Shear Strain,Torque
[s],[s],[°C],[rad/s],[Pa],[Pa],[1],[Pa],[%],[mN·m],
1,210,"7,379E+04",55.0,0.03,2739.6,50.133,0.018,13.75,0.502,0.16485
2,357.9,"7,394E+04",55.0,0.0426,2736,43.203,0.016,13.699,0.501,0.16424
3,462,"7,404E+04",55.0,0.0605,2735.6,41.243,0.015,13.685,0.5,0.16408
4,535.3,"7,411E+04",55.0,0.0859,2738.2,39.343,0.014,13.694,0.5,0.16419
5,586.9,"7,416E+04",55.0,0.122,2743.4,37.447,0.014,13.719,0.5,0.16448
6,623.2,"7,42E+04",55.0,0.173,2749.7,37.701,0.014,13.75,0.5,0.16486
7,648.8,"7,423E+04",55.0,0.246,2756.5,38.043,0.014,13.784,0.5,0.16526
8,666.9,"7,424E+04",55.0,0.349,2764.4,38.206,0.014,13.823,0.5,0.16574
9,679.5,"7,426E+04",55.0,0.496,2772.2,38.732,0.014,13.863,0.5,0.16621
10,688.5,"7,427E+04",55.0,0.704,2783.1,41.718,0.015,13.917,0.5,0.16686
11,694.8,"7,427E+04",55.0,1,2792.4,41.621,0.015,13.963,0.5,0.16741

File: data/processed/mc_1.75/cooling/mc_1.75_cooling_FS_60.csv
Point No.,Time,Test Time,Temperature,Angular Frequency,Storage Modulus,Loss Modulus,Loss Factor,Shear Stress,Shear Strain,Torque
[s],[s],[°C],[rad/s],[Pa],[Pa],[1],[Pa],[%],[mN·m],
1,210,"7,007E+04",60.0,0.03,3422.9,62.149,0.018,17.178,0.502,0.20596
2,357.9,"7,022E+04",60.0,0.0426,3414.5,54.602,0.016,17.096,0.501,0.20498
3,462,"7,033E+04",60.0,0.0605,3417,49.701,0.015,17.094,0.5,0.20495
4,535.3,"7,04E+04",60.0,0.0859,3422.7,46.454,0.014,17.117,0.5,0.20523
5,586.9,"7,045E+04",60.0,0.122,3428.4,43.596,0.013,17.144,0.5,0.20555
6,623.2,"7,049E+04",60.0,0.173,3433.9,41.835,0.012,17.171,0.5,0.20587
7,648.8,"7,051E+04",60.0,0.246,3443.1,41.215,0.012,17.217,0.5,0.20642
8,666.9,"7,053E+04",60.0,0.349,3451.9,41.695,0.012,17.261,0.5,0.20695
9,679.5,"7,054E+04",60.0,0.496,3462.1,41.502,0.012,17.312,0.5,0.20756
10,688.5,"7,055E+04",60.0,0.704,3477.9,46.486,0.013,17.391,0.5,0.20851
11,694.8,"7,056E+04",60.0,1,3488.7,46.723,0.013,17.445,0.5,0.20916

File: data/processed/mc_1.75/cooling/mc_1.75_cooling_FS_65.csv
Point No.,Time,Test Time,Temperature,Angular Frequency,Storage Modulus,Loss Modulus,Loss Factor,Shear Stress,Shear Strain,Torque
[s],[s],[°C],[rad/s],[Pa],[Pa],[1],[Pa],[%],[mN·m],
1,210,"6,636E+04",65.0,0.03,4073.2,74.085,0.018,20.441,0.502,0.24508
2,357.9,"6,651E+04",65.0,0.0426,4069.2,65.11,0.016,20.374,0.501,0.24428
3,462,"6,661E+04",65.0,0.0605,4073.7,59.949,0.015,20.379,0.5,0.24434
4,535.3,"6,669E+04",65.0,0.0859,4080.8,55.95,0.014,20.408,0.5,0.24469
5,586.9,"6,674E+04",65.0,0.122,4089.7,52.633,0.013,20.451,0.5,0.2452
6,623.2,"6,677E+04",65.0,0.173,4098.7,50.251,0.012,20.495,0.5,0.24573
7,648.8,"6,68E+04",65.0,0.246,4108.8,48.772,0.012,20.545,0.5,0.24633
8,666.9,"6,682E+04",65.0,0.349,4118.9,48.254,0.012,20.596,0.5,0.24693
9,679.5,"6,683E+04",65.0,0.496,4130.4,47.265,0.011,20.653,0.5,0.24763
10,688.5,"6,684E+04",65.0,0.704,4148.1,51.738,0.012,20.742,0.5,0.24869
11,694.8,"6,684E+04",65.0,1,4159.3,52.625,0.013,20.798,0.5,0.24936

File: data/processed/mc_1.75/cooling/mc_1.75_cooling_FS_70.csv
Point No.,Time,Test Time,Temperature,Angular Frequency,Storage Modulus,Loss Modulus,Loss Factor,Shear Stress,Shear Strain,Torque
[s],[s],[°C],[rad/s],[Pa],[Pa],[1],[Pa],[%],[mN·m],
1,210,"6,265E+04",70.0,0.03,4635.9,87.963,0.019,23.265,0.502,0.27893
2,357.9,"6,279E+04",70.0,0.0426,4637.9,78.197,0.017,23.221,0.501,0.27841
3,462,"6,29E+04",70.0,0.0605,4645.3,69.77,0.015,23.239,0.5,0.27862
4,535.3,"6,297E+04",70.0,0.0859,4655.1,64.761,0.014,23.281,0.5,0.27913
5,586.9,"6,302E+04",70.0,0.122,4666.9,61.272,0.013,23.337,0.5,0.2798
6,623.2,"6,306E+04",70.0,0.173,4679.9,58.569,0.013,23.402,0.5,0.28057
7,648.8,"6,309E+04",70.0,0.246,4695.8,55.531,0.012,23.481,0.5,0.28152
8,666.9,"6,31E+04",70.0,0.349,4706.1,54.179,0.012,23.532,0.5,0.28214
9,679.5,"6,312E+04",70.0,0.496,4719.9,51.755,0.011,23.601,0.5,0.28297
10,688.5,"6,312E+04",70.0,0.704,4743.6,58.114,0.012,23.72,0.5,0.28439
11,694.8,"6,313E+04",70.0,1,4756.3,58.913,0.012,23.783,0.5,0.28515

File: data/processed/mc_1.75/cooling/mc_1.75_cooling_FS_75.csv
Point No.,Time,Test Time,Temperature,Angular Frequency,Storage Modulus,Loss Modulus,Loss Factor,Shear Stress,Shear Strain,Torque
[s],[s],[°C],[rad/s],[Pa],[Pa],[1],[Pa],[%],[mN·m],
1,210,"5,893E+04",75.0,0.03,5122.5,104.16,0.020,25.706,0.502,0.3082
2,357.9,"5,908E+04",75.0,0.0426,5126.1,93.241,0.018,25.666,0.501,0.30772
3,462,"5,918E+04",75.0,0.0605,5139.6,84.74,0.016,25.712,0.5,0.30827
4,535.3,"5,926E+04",75.0,0.0859,5155.2,77.849,0.015,25.782,0.5,0.30912
5,586.9,"5,931E+04",75.0,0.122,5172.3,73.805,0.014,25.865,0.5,0.31011
6,623.2,"5,935E+04",75.0,0.173,5190.2,69.172,0.013,25.953,0.5,0.31117
7,648.8,"5,937E+04",75.0,0.246,5203.2,66.061,0.013,26.018,0.5,0.31194
8,666.9,"5,939E+04",75.0,0.349,5222,65.011,0.012,26.112,0.5,0.31307
9,679.5,"5,94E+04",75.0,0.496,5238,63.541,0.012,26.192,0.5,0.31403
10,688.5,"5,941E+04",75.0,0.704,5267.6,71.335,0.014,26.34,0.5,0.31581
11,694.8,"5,942E+04",75.0,1,5283.2,70.736,0.013,26.418,0.5,0.31674
