Repository: mirandi1/fracMC

# Fractional rheology of methylcellulose thermogelation (`fracMC`)

This repository contains the experimental data, analysis scripts, and figures supporting the manuscript:

> **Fractional rheology of methylcellulose thermogelation**  
> Isaac Y. Miranda-Valdez, Jesús G. Puente-Córdova, Tero Mäkinen, Juha Koivisto, Gareth H. McKinley, and Mikko J. Alava — 2025, *Manuscript under review*

All content in this repository is provided to ensure **transparency, reproducibility, and open access** to the data and computational workflow used in the study.

---

## Overview

This project investigates the **fractional viscoelastic behavior** of methylcellulose during thermogelation.  
Using rheological experiments and fractional-order modeling, we characterize the transition from viscous to elastic response with temperature.

The repository includes:

- Raw and processed rheological data  
- Jupyter notebooks for data analysis, model fitting, and figure generation  
- Python source code for the fractional models and fitting routines  
- Figures and numerical results corresponding to the manuscript and supplementary materials  

---

## Repository Structure

```
fracMC/
├── data/               
│   ├── raw/             # Original experimental data
│   └── processed/       # Cleaned and pre-processed datasets
│
├── notebooks/           # Jupyter notebooks for data analysis and visualization
│
├── figures/
│   ├── main/            # Figures appearing in the main text
│
├── results/             # Output files (parameters and summary data)
│
│
├── environment.yml      # Conda environment file for reproducibility
├── LICENSE
└── README.md
```

---

## Usage Guide

1. **Clone the repository**
   ```bash
   git clone https://github.com/mirandi1/fracMC.git
   cd fracMC
   ```

2. **Launch JupyterLab**
   ```bash
   jupyter lab
   ```

3. **Execute the notebooks in sequence:**
   - `analysis_saos_fitting_mc_concentration_1.00.ipynb` – Do all fractional order fittings to the SAOS data 1.00 wt\%
   - `analysis_saos_fitting_mc_concentration_1.25.ipynb` – Do all fractional order fittings to the SAOS data 1.25 wt\%
   - `analysis_saos_fitting_mc_concentration_1.50.ipynb` – Do all fractional order fittings to the SAOS data 1.50 wt\%
   - `analysis_saos_fitting_mc_concentration_1.75.ipynb` – Do all fractional order fittings to the SAOS data 1.75 wt\%
   - `analysis_saos_fitting_mc_concentration_2.00.ipynb` – Do all fractional order fittings to the SAOS data 2.00 wt\%
   - `analysis_saos_power_law_fitting_fractional_parameters.ipynb` – Fit power law to fractional order parameters from SAOS
   - `analysis_saos_fitting_cost_vs_temperature.ipynb` – Plot the cost of all the fittings vs temperature
   - `analysis_saos_create_theoretical_models.ipynb` – Plot the theoretical responses of the springpot and FKVS
   - `analysis_saos_create_temperature_protocol_and_gpr.ipynb` – Plot the heating/cooling protocol and GPR analysis
   - `analysis_dmta_effect_of_rate_concentration.ipynb` – DMTA plots and analysis of the master curve using fractional order


All figures and processed outputs are automatically saved to `/figures` and `/results`.

---

## Data Description

- **`data/raw/`** — Original experimental rheology measurements, including temperature sweeps and frequency sweeps.  
- **`data/processed/`** — Curated datasets ready for analysis (unit-consistent and formatted).  

Each data file includes a header specifying experimental conditions and units.

---

## Figures and Results

All figures appearing in the paper are generated through the provided notebooks.  
Figures are stored in:

- `/figures/main/` — Figures used in the main text  

Key numerical outputs (fit parameters, model statistics) are stored in `/results/`.

---

## Citation

If you use or build upon this repository, please cite:

> **Fractional Rheology of Methylcellulose Thermogelation**  
> *[Authors]*, 2025. *Manuscript under review.*

A DOI and full citation will be provided once the paper is published.

---

File: data/processed/mc_1.75/heating/mc_1.75_heating_FS_10.csv
Point No.,Time,Test Time,Temperature,Angular Frequency,Storage Modulus,Loss Modulus,Loss Factor,Shear Stress,Shear Strain,Torque
[s],[s],[°C],[rad/s],[Pa],[Pa],[1],[Pa],[%],[mN·m],
1,210,3223,10.0,0.03,1.4488,2.4485,1.690,0.014279,0.502,0.00017119
2,357.9,3370,10.0,0.0426,1.9097,3.0995,1.623,0.018227,0.501,0.00021854
3,462,3475,10.0,0.0605,2.4007,3.9357,1.639,0.023061,0.5,0.00027649
4,535.3,3548,10.0,0.0859,3.0562,4.9834,1.631,0.029234,0.5,0.0003505
5,586.9,3599,10.0,0.122,3.9171,6.2222,1.588,0.036764,0.5,0.00044079
6,623.2,3636,10.0,0.173,5.0608,7.7184,1.525,0.046149,0.5,0.0005533
7,648.8,3661,10.0,0.246,6.5107,9.4854,1.457,0.057524,0.5,0.00068969
8,666.9,3679,10.0,0.349,8.3444,11.565,1.386,0.071306,0.5,0.00085492
9,679.5,3692,10.0,0.496,10.623,13.931,1.311,0.087595,0.5,0.0010502
10,688.5,3701,10.0,0.704,12.895,15.712,1.219,0.10163,0.5,0.0012185
11,694.8,3707,10.0,1,16.399,18.718,1.141,0.12443,0.5,0.0014918

File: data/processed/mc_1.75/heating/mc_1.75_heating_FS_15.csv
Point No.,Time,Test Time,Temperature,Angular Frequency,Storage Modulus,Loss Modulus,Loss Factor,Shear Stress,Shear Strain,Torque
[s],[s],[°C],[rad/s],[Pa],[Pa],[1],[Pa],[%],[mN·m],
1,210,6937,15.0,0.03,1.8469,2.0823,1.127,0.013969,0.502,0.00016749
2,357.9,7085,15.0,0.0426,2.0333,2.6308,1.294,0.016647,0.501,0.00019959
3,462,7189,15.0,0.0605,2.3623,3.3349,1.412,0.020443,0.5,0.0002451
4,535.3,7262,15.0,0.0859,2.8531,4.1912,1.469,0.025355,0.5,0.00030399
5,586.9,7314,15.0,0.122,3.5099,5.2629,1.499,0.031631,0.5,0.00037924
6,623.2,7350,15.0,0.173,4.3921,6.5351,1.488,0.03937,0.5,0.00047203
7,648.8,7376,15.0,0.246,5.5475,8.0589,1.453,0.048919,0.5,0.00058651
8,666.9,7394,15.0,0.349,7.035,9.8694,1.403,0.060601,0.5,0.00072657
9,679.5,7406,15.0,0.496,8.9303,11.962,1.339,0.074639,0.5,0.00089489
10,688.5,7415,15.0,0.704,10.701,13.495,1.261,0.086112,0.5,0.0010324
11,694.8,7422,15.0,1,13.744,16.172,1.177,0.10612,0.5,0.0012723

File: data/processed/mc_1.75/heating/mc_1.75_heating_FS_20.csv
Point No.,Time,Test Time,Temperature,Angular Frequency,Storage Modulus,Loss Modulus,Loss Factor,Shear Stress,Shear Strain,Torque
[s],[s],[°C],[rad/s],[Pa],[Pa],[1],[Pa],[%],[mN·m],
1,210,"1,065E+04",20.0,0.03,1.0817,1.6852,1.558,0.01005,0.502,0.0001205
2,357.9,"1,08E+04",20.0,0.0426,1.2913,2.1476,1.663,0.012546,0.501,0.00015042
3,462,"1,09E+04",20.0,0.0605,1.6088,2.7583,1.714,0.015973,0.5,0.00019151
4,535.3,"1,098E+04",20.0,0.0859,2.0424,3.5014,1.714,0.020271,0.5,0.00024304
5,586.9,"1,103E+04",20.0,0.122,2.6083,4.417,1.693,0.025649,0.5,0.00030752
6,623.2,"1,106E+04",20.0,0.173,3.3573,5.534,1.648,0.032364,0.5,0.00038803
7,648.8,"1,109E+04",20.0,0.246,4.3326,6.8652,1.585,0.04059,0.5,0.00048666
8,666.9,"1,111E+04",20.0,0.349,5.6088,8.4387,1.505,0.050663,0.5,0.00060743
9,679.5,"1,112E+04",20.0,0.496,7.2261,10.288,1.424,0.062861,0.5,0.00075367
10,688.5,"1,113E+04",20.0,0.704,8.8117,11.672,1.325,0.073122,0.5,0.0008767
11,694.8,"1,114E+04",20.0,1,11.476,14.06,1.225,0.090743,0.5,0.001088

File: data/processed/mc_1.75/heating/mc_1.75_heating_FS_25.csv
Point No.,Time,Test Time,Temperature,Angular Frequency,Storage Modulus,Loss Modulus,Loss Factor,Shear Stress,Shear Strain,Torque
[s],[s],[°C],[rad/s],[Pa],[Pa],[1],[Pa],[%],[mN·m],
1,210,"1,436E+04",25.0,0.03,0.96322,1.5343,1.593,0.0090922,0.502,0.00010901
2,357.9,"1,451E+04",25.0,0.0426,1.2997,1.9333,1.488,0.011663,0.501,0.00013984
3,462,"1,462E+04",25.0,0.0605,1.6015,2.4697,1.542,0.014724,0.5,0.00017653
4,535.3,"1,469E+04",25.0,0.0859,2.1286,3.1873,1.497,0.019166,0.5,0.0002298
5,586.9,"1,474E+04",25.0,0.122,2.623,3.9838,1.519,0.02385,0.5,0.00028595
6,623.2,"1,478E+04",25.0,0.173,3.3106,4.9477,1.494,0.029766,0.5,0.00035688
7,648.8,"1,48E+04",25.0,0.246,4.1431,6.1666,1.488,0.037146,0.5,0.00044536
8,666.9,"1,482E+04",25.0,0.349,5.2392,7.5326,1.438,0.045877,0.5,0.00055005
9,679.5,"1,483E+04",25.0,0.496,6.6596,9.1553,1.375,0.056606,0.5,0.00067868
10,688.5,"1,484E+04",25.0,0.704,7.9287,10.289,1.298,0.064946,0.5,0.00077868
11,694.8,"1,485E+04",25.0,1,10.302,12.419,1.205,0.080679,0.5,0.0009673

File: data/processed/mc_1.75/heating/mc_1.75_heating_FS_30.csv
Point No.,Time,Test Time,Temperature,Angular Frequency,Storage Modulus,Loss Modulus,Loss Factor,Shear Stress,Shear Strain,Torque
[s],[s],[°C],[rad/s],[Pa],[Pa],[1],[Pa],[%],[mN·m],
1,210,"1,808E+04",30.0,0.03,1.7931,1.6987,0.947,0.012397,0.502,0.00014863
2,357.9,"1,823E+04",30.0,0.0426,2.0913,2.1009,1.005,0.014841,0.501,0.00017794
3,462,"1,833E+04",30.0,0.0605,2.4824,2.6192,1.055,0.018051,0.5,0.00021643
4,535.3,"1,84E+04",30.0,0.0859,2.9232,3.243,1.109,0.021833,0.5,0.00026177
5,586.9,"1,846E+04",30.0,0.122,3.4917,3.9632,1.135,0.026411,0.5,0.00031666
6,623.2,"1,849E+04",30.0,0.173,4.2126,4.8568,1.153,0.032146,0.5,0.00038542
7,648.8,"1,852E+04",30.0,0.246,5.1,5.8919,1.155,0.038963,0.5,0.00046715
8,666.9,"1,854E+04",30.0,0.349,6.2425,7.1253,1.141,0.047365,0.5,0.00056789
9,679.5,"1,855E+04",30.0,0.496,7.6173,8.5382,1.121,0.057211,0.5,0.00068594
10,688.5,"1,856E+04",30.0,0.704,8.9914,9.6142,1.069,0.065818,0.5,0.00078912
11,694.8,"1,856E+04",30.0,1,11.243,11.459,1.019,0.080268,0.5,0.00096237

File: data/processed/mc_1.75/heating/mc_1.75_heating_FS_35.csv
Point No.,Time,Test Time,Temperature,Angular Frequency,Storage Modulus,Loss Modulus,Loss Factor,Shear Stress,Shear Strain,Torque
[s],[s],[°C],[rad/s],[Pa],[Pa],[1],[Pa],[%],[mN·m],
1,210,"2,179E+04",35.0,0.03,9.1838,2.2941,0.250,0.047509,0.502,0.00056961
2,357.9,"2,194E+04",35.0,0.0426,9.9301,2.7174,0.274,0.051545,0.501,0.000618
3,462,"2,205E+04",35.0,0.0605,10.686,3.2607,0.305,0.055885,0.5,0.00067004
4,535.3,"2,212E+04",35.0,0.0859,11.479,3.8704,0.337,0.06058,0.5,0.00072632
5,586.9,"2,217E+04",35.0,0.122,12.343,4.6018,0.373,0.065866,0.5,0.0007897
6,623.2,"2,221E+04",35.0,0.173,13.322,5.4398,0.408,0.071948,0.5,0.00086263
7,648.8,"2,223E+04",35.0,0.246,14.421,6.3704,0.442,0.078827,0.5,0.0009451
8,666.9,"2,225E+04",35.0,0.349,15.75,7.4604,0.474,0.087136,0.5,0.0010447
9,679.5,"2,226E+04",35.0,0.496,17.3,8.7013,0.503,0.096825,0.5,0.0011609
10,688.5,"2,227E+04",35.0,0.704,18.73,9.6326,0.514,0.10531,0.5,0.0012626
11,694.8,"2,228E+04",35.0,1,21.047,11.208,0.533,0.11923,0.5,0.0014295

File: data/processed/mc_1.75/heating/mc_1.75_heating_FS_40.csv
Point No.,Time,Test Time,Temperature,Angular Frequency,Storage Modulus,Loss Modulus,Loss Factor,Shear Stress,Shear Strain,Torque
[s],[s],[°C],[rad/s],[Pa],[Pa],[1],[Pa],[%],[mN·m],
1,210,"2,551E+04",40.0,0.03,47.196,2.7167,0.058,0.23726,0.502,0.0028447
2,357.9,"2,565E+04",40.0,0.0426,48.702,2.8375,0.058,0.24425,0.501,0.0029284
3,462,"2,576E+04",40.0,0.0605,49.969,3.0805,0.062,0.25043,0.5,0.0030026
4,535.3,"2,583E+04",40.0,0.0859,51.084,3.4146,0.067,0.25602,0.5,0.0030696
5,586.9,"2,588E+04",40.0,0.122,52.075,3.7877,0.073,0.26107,0.5,0.0031302
6,623.2,"2,592E+04",40.0,0.173,53.035,4.2635,0.080,0.26604,0.5,0.0031897
7,648.8,"2,595E+04",40.0,0.246,54.021,4.8546,0.090,0.27119,0.5,0.0032515
8,666.9,"2,596E+04",40.0,0.349,55.116,5.561,0.101,0.27698,0.5,0.0033209
9,679.5,"2,598E+04",40.0,0.496,56.316,6.3626,0.113,0.28337,0.5,0.0033975
10,688.5,"2,599E+04",40.0,0.704,57.434,6.9961,0.122,0.28929,0.5,0.0034685
11,694.8,"2,599E+04",40.0,1,59.258,8.0531,0.136,0.29901,0.5,0.003585

File: data/processed/mc_1.75/heating/mc_1.75_heating_FS_45.csv
Point No.,Time,Test Time,Temperature,Angular Frequency,Storage Modulus,Loss Modulus,Loss Factor,Shear Stress,Shear Strain,Torque
[s],[s],[°C],[rad/s],[Pa],[Pa],[1],[Pa],[%],[mN·m],
1,210,"2,922E+04",45.0,0.03,168.16,4.8222,0.029,0.84431,0.502,0.010123
2,357.9,"2,937E+04",45.0,0.0426,171.63,4.5402,0.026,0.85959,0.501,0.010306
3,462,"2,947E+04",45.0,0.0605,174.47,4.4849,0.026,0.87305,0.5,0.010467
4,535.3,"2,955E+04",45.0,0.0859,176.71,4.4412,0.025,0.88397,0.5,0.010598
5,586.9,"2,96E+04",45.0,0.122,178.58,4.4466,0.025,0.89323,0.5,0.010709
6,623.2,"2,963E+04",45.0,0.173,180.26,4.5723,0.025,0.90161,0.5,0.01081
7,648.8,"2,966E+04",45.0,0.246,181.69,4.708,0.026,0.90874,0.5,0.010895
8,666.9,"2,968E+04",45.0,0.349,183.04,4.9268,0.027,0.91551,0.5,0.010977
9,679.5,"2,969E+04",45.0,0.496,184.35,5.2642,0.029,0.92211,0.5,0.011056
10,688.5,"2,97E+04",45.0,0.704,185.88,5.7257,0.031,0.92985,0.5,0.011149
11,694.8,"2,971E+04",45.0,1,187.52,6.1968,0.033,0.93811,0.5,0.011248

File: data/processed/mc_1.75/heating/mc_1.75_heating_FS_50.csv
Point No.,Time,Test Time,Temperature,Angular Frequency,Storage Modulus,Loss Modulus,Loss Factor,Shear Stress,Shear Strain,Torque
[s],[s],[°C],[rad/s],[Pa],[Pa],[1],[Pa],[%],[mN·m],
1,210,"3,294E+04",50.0,0.03,524.54,10.228,0.019,2.633,0.502,0.031569
2,357.9,"3,308E+04",50.0,0.0426,531.27,8.7183,0.016,2.6602,0.501,0.031895
3,462,"3,319E+04",50.0,0.0605,536.68,8.0649,0.015,2.6849,0.5,0.03219
4,535.3,"3,326E+04",50.0,0.0859,540.81,7.4661,0.014,2.7047,0.5,0.032428
5,586.9,"3,331E+04",50.0,0.122,544.33,7.2863,0.013,2.722,0.5,0.032635
6,623.2,"3,335E+04",50.0,0.173,547.09,7.0646,0.013,2.7357,0.5,0.0328
7,648.8,"3,337E+04",50.0,0.246,549.66,7.1452,0.013,2.7485,0.5,0.032954
8,666.9,"3,339E+04",50.0,0.349,552.08,7.1398,0.013,2.7606,0.5,0.033098
9,679.5,"3,34E+04",50.0,0.496,554.13,7.3321,0.013,2.7709,0.5,0.033222
10,688.5,"3,341E+04",50.0,0.704,556.56,7.7001,0.014,2.7831,0.5,0.033368
11,694.8,"3,342E+04",50.0,1,558.78,7.8622,0.014,2.7942,0.5,0.033501

File: data/processed/mc_1.75/heating/mc_1.75_heating_FS_55.csv
Point No.,Time,Test Time,Temperature,Angular Frequency,Storage Modulus,Loss Modulus,Loss Factor,Shear Stress,Shear Strain,Torque
[s],[s],[°C],[rad/s],[Pa],[Pa],[1],[Pa],[%],[mN·m],
1,210,"3,665E+04",55.0,0.03,1026.2,20.076,0.020,5.1509,0.502,0.061757
2,357.9,"3,68E+04",55.0,0.0426,1030,17.447,0.017,5.1572,0.501,0.061833
3,462,"3,69E+04",55.0,0.0605,1034.5,15.13,0.015,5.1754,0.5,0.062051
4,535.3,"3,697E+04",55.0,0.0859,1038.9,13.787,0.013,5.1956,0.5,0.062293
5,586.9,"3,703E+04",55.0,0.122,1042.8,12.508,0.012,5.2148,0.5,0.062523
6,623.2,"3,706E+04",55.0,0.173,1046.4,11.33,0.011,5.2322,0.5,0.062732
7,648.8,"3,709E+04",55.0,0.246,1049.7,10.642,0.010,5.2486,0.5,0.062928
8,666.9,"3,711E+04",55.0,0.349,1052.5,9.7291,0.009,5.2627,0.5,0.063097
9,679.5,"3,712E+04",55.0,0.496,1055.3,9.2604,0.009,5.2766,0.5,0.063263
10,688.5,"3,713E+04",55.0,0.704,1060.6,10.478,0.010,5.3035,0.5,0.063586
11,694.8,"3,713E+04",55.0,1,1063.2,10.127,0.010,5.3162,0.5,0.063739

File: data/processed/mc_1.75/heating/mc_1.75_heating_FS_60.csv
Point No.,Time,Test Time,Temperature,Angular Frequency,Storage Modulus,Loss Modulus,Loss Factor,Shear Stress,Shear Strain,Torque
[s],[s],[°C],[rad/s],[Pa],[Pa],[1],[Pa],[%],[mN·m],
1,210,"4,036E+04",60.0,0.03,1664.5,30.403,0.018,8.3546,0.502,0.10017
2,357.9,"4,051E+04",60.0,0.0426,1676.4,26.535,0.016,8.3941,0.501,0.10064
3,462,"4,061E+04",60.0,0.0605,1687.8,24.532,0.015,8.4437,0.5,0.10124
4,535.3,"4,069E+04",60.0,0.0859,1697.4,23.229,0.014,8.4891,0.5,0.10178
5,586.9,"4,074E+04",60.0,0.122,1705.7,22.312,0.013,8.5296,0.5,0.10227
6,623.2,"4,078E+04",60.0,0.173,1713.5,21.288,0.012,8.5681,0.5,0.10273
7,648.8,"4,08E+04",60.0,0.246,1720.1,20.549,0.012,8.6011,0.5,0.10312
8,666.9,"4,082E+04",60.0,0.349,1726,19.81,0.011,8.6308,0.5,0.10348
9,679.5,"4,083E+04",60.0,0.496,1731.6,18.784,0.011,8.6584,0.5,0.10381
10,688.5,"4,084E+04",60.0,0.704,1737.9,19.159,0.011,8.6899,0.5,0.10419
11,694.8,"4,085E+04",60.0,1,1742.6,18.273,0.010,8.7135,0.5,0.10447

File: data/processed/mc_1.75/heating/mc_1.75_heating_FS_65.csv
Point No.,Time,Test Time,Temperature,Angular Frequency,Storage Modulus,Loss Modulus,Loss Factor,Shear Stress,Shear Strain,Torque
[s],[s],[°C],[rad/s],[Pa],[Pa],[1],[Pa],[%],[mN·m],
1,210,"4,408E+04",65.0,0.03,2517,49.452,0.020,12.633,0.502,0.15147
2,357.9,"4,422E+04",65.0,0.0426,2529.4,41.924,0.017,12.665,0.501,0.15185
3,462,"4,433E+04",65.0,0.0605,2542.6,38.429,0.015,12.72,0.5,0.15251
4,535.3,"4,44E+04",65.0,0.0859,2554,34.723,0.014,12.773,0.5,0.15314
5,586.9,"4,445E+04",65.0,0.122,2564.7,32.916,0.013,12.825,0.5,0.15377
6,623.2,"4,449E+04",65.0,0.173,2573.2,32.222,0.013,12.867,0.5,0.15427
7,648.8,"4,452E+04",65.0,0.246,2583.2,30.987,0.012,12.917,0.5,0.15487
8,666.9,"4,453E+04",65.0,0.349,2591.8,30.028,0.012,12.96,0.5,0.15538
9,679.5,"4,455E+04",65.0,0.496,2600.9,29.492,0.011,13.005,0.5,0.15593
10,688.5,"4,456E+04",65.0,0.704,2614.8,32.296,0.012,13.075,0.5,0.15676
11,694.8,"4,456E+04",65.0,1,2623.3,32.322,0.012,13.117,0.5,0.15727

File: data/processed/mc_1.75/heating/mc_1.75_heating_FS_70.csv
Point No.,Time,Test Time,Temperature,Angular Frequency,Storage Modulus,Loss Modulus,Loss Factor,Shear Stress,Shear Strain,Torque
[s],[s],[°C],[rad/s],[Pa],[Pa],[1],[Pa],[%],[mN·m],
1,210,"4,779E+04",70.0,0.03,3410.9,73.708,0.022,17.119,0.502,0.20525
2,357.9,"4,794E+04",70.0,0.0426,3420.6,64.502,0.019,17.128,0.501,0.20535
3,462,"4,804E+04",70.0,0.0605,3435.2,55.911,0.016,17.185,0.5,0.20605
4,535.3,"4,812E+04",70.0,0.0859,3451.8,51.99,0.015,17.263,0.5,0.20698
5,586.9,"4,817E+04",70.0,0.122,3464.3,46.601,0.013,17.324,0.5,0.2077
6,623.2,"4,82E+04",70.0,0.173,3479.2,43.965,0.013,17.397,0.5,0.20859
7,648.8,"4,823E+04",70.0,0.246,3491.9,43.025,0.012,17.461,0.5,0.20935
8,666.9,"4,825E+04",70.0,0.349,3502,40.647,0.012,17.511,0.5,0.20995
9,679.5,"4,826E+04",70.0,0.496,3515.4,41.334,0.012,17.578,0.5,0.21076
10,688.5,"4,827E+04",70.0,0.704,3538.1,47.889,0.014,17.692,0.5,0.21212
11,694.8,"4,828E+04",70.0,1,3549.2,48.195,0.014,17.747,0.5,0.21278

File: data/processed/mc_1.75/heating/mc_1.75_heating_FS_75.csv
Point No.,Time,Test Time,Temperature,Angular Frequency,Storage Modulus,Loss Modulus,Loss Factor,Shear Stress,Shear Strain,Torque
[s],[s],[°C],[rad/s],[Pa],[Pa],[1],[Pa],[%],[mN·m],
1,210,"5,151E+04",75.0,0.03,4373.9,110.83,0.025,21.953,0.502,0.26321
2,357.9,"5,165E+04",75.0,0.0426,4389,92.593,0.021,21.977,0.501,0.2635
3,462,"5,176E+04",75.0,0.0605,4409.4,83.962,0.019,22.06,0.5,0.26449
4,535.3,"5,183E+04",75.0,0.0859,4430.3,76.454,0.017,22.158,0.5,0.26566
5,586.9,"5,188E+04",75.0,0.122,4446.6,70.871,0.016,22.237,0.5,0.26661
6,623.2,"5,192E+04",75.0,0.173,4466.6,68.466,0.015,22.336,0.5,0.2678
7,648.8,"5,194E+04",75.0,0.246,4479.8,63.18,0.014,22.401,0.5,0.26858
8,666.9,"5,196E+04",75.0,0.349,4501,65.912,0.015,22.507,0.5,0.26985
9,679.5,"5,197E+04",75.0,0.496,4515.1,63.246,0.014,22.578,0.5,0.2707
10,688.5,"5,198E+04",75.0,0.704,4538.8,69.729,0.015,22.697,0.5,0.27212
11,694.8,"5,199E+04",75.0,1,4554.2,71.42,0.016,22.774,0.5,0.27304

File: data/processed/mc_1.75/heating/mc_1.75_heating_FS_80.csv
Point No.,Time,Test Time,Temperature,Angular Frequency,Storage Modulus,Loss Modulus,Loss Factor,Shear Stress,Shear Strain,Torque
[s],[s],[°C],[rad/s],[Pa],[Pa],[1],[Pa],[%],[mN·m],
1,210,"5,522E+04",80.0,0.03,5512.5,157.33,0.029,27.668,0.502,0.33173
2,357.9,"5,537E+04",80.0,0.0426,5534.4,137.65,0.025,27.714,0.501,0.33228
3,462,"5,547E+04",80.0,0.0605,5559.3,124.73,0.022,27.815,0.5,0.33348
4,535.3,"5,554E+04",80.0,0.0859,5588.1,113.85,0.020,27.95,0.5,0.33511
5,586.9,"5,56E+04",80.0,0.122,5613.9,105.89,0.019,28.076,0.5,0.33662
6,623.2,"5,563E+04",80.0,0.173,5637.7,98.373,0.017,28.193,0.5,0.33802
7,648.8,"5,566E+04",80.0,0.246,5663.1,94.595,0.017,28.319,0.5,0.33954
8,666.9,"5,568E+04",80.0,0.349,5684.8,92.061,0.016,28.428,0.5,0.34084
9,679.5,"5,569E+04",80.0,0.496,5706.2,93.593,0.016,28.535,0.5,0.34212
10,688.5,"5,57E+04",80.0,0.704,5739.4,100.66,0.018,28.701,0.5,0.34412
11,694.8,"5,57E+04",80.0,1,5759.9,101.24,0.018,28.804,0.5,0.34535
