Repository: mirandi1/fracMC

# Fractional rheology of methylcellulose thermogelation (`fracMC`)

This repository contains the experimental data, analysis scripts, and figures supporting the manuscript:

> **Fractional rheology of methylcellulose thermogelation**  
> Isaac Y. Miranda-Valdez, Jesús G. Puente-Córdova, Tero Mäkinen, Juha Koivisto, Gareth H. McKinley, and Mikko J. Alava — 2025, *Manuscript under review*

All content in this repository is provided to ensure **transparency, reproducibility, and open access** to the data and computational workflow used in the study.

---

## Overview

This project investigates the **fractional viscoelastic behavior** of methylcellulose during thermogelation.  
Using rheological experiments and fractional-order modeling, we characterize the transition from viscous to elastic response with temperature.

The repository includes:

- Raw and processed rheological data  
- Jupyter notebooks for data analysis, model fitting, and figure generation  
- Python source code for the fractional models and fitting routines  
- Figures and numerical results corresponding to the manuscript and supplementary materials  

---

## Repository Structure

```
fracMC/
├── data/               
│   ├── raw/             # Original experimental data
│   └── processed/       # Cleaned and pre-processed datasets
│
├── notebooks/           # Jupyter notebooks for data analysis and visualization
│
├── figures/
│   ├── main/            # Figures appearing in the main text
│
├── results/             # Output files (parameters and summary data)
│
│
├── environment.yml      # Conda environment file for reproducibility
├── LICENSE
└── README.md
```

---

## Usage Guide

1. **Clone the repository**
   ```bash
   git clone https://github.com/mirandi1/fracMC.git
   cd fracMC
   ```

2. **Launch JupyterLab**
   ```bash
   jupyter lab
   ```

3. **Execute the notebooks in sequence:**
   - `analysis_saos_fitting_mc_concentration_1.00.ipynb` – Do all fractional order fittings to the SAOS data 1.00 wt\%
   - `analysis_saos_fitting_mc_concentration_1.25.ipynb` – Do all fractional order fittings to the SAOS data 1.25 wt\%
   - `analysis_saos_fitting_mc_concentration_1.50.ipynb` – Do all fractional order fittings to the SAOS data 1.50 wt\%
   - `analysis_saos_fitting_mc_concentration_1.75.ipynb` – Do all fractional order fittings to the SAOS data 1.75 wt\%
   - `analysis_saos_fitting_mc_concentration_2.00.ipynb` – Do all fractional order fittings to the SAOS data 2.00 wt\%
   - `analysis_saos_power_law_fitting_fractional_parameters.ipynb` – Fit power law to fractional order parameters from SAOS
   - `analysis_saos_fitting_cost_vs_temperature.ipynb` – Plot the cost of all the fittings vs temperature
   - `analysis_saos_create_theoretical_models.ipynb` – Plot the theoretical responses of the springpot and FKVS
   - `analysis_saos_create_temperature_protocol_and_gpr.ipynb` – Plot the heating/cooling protocol and GPR analysis
   - `analysis_dmta_effect_of_rate_concentration.ipynb` – DMTA plots and analysis of the master curve using fractional order


All figures and processed outputs are automatically saved to `/figures` and `/results`.

---

## Data Description

- **`data/raw/`** — Original experimental rheology measurements, including temperature sweeps and frequency sweeps.  
- **`data/processed/`** — Curated datasets ready for analysis (unit-consistent and formatted).  

Each data file includes a header specifying experimental conditions and units.

---

## Figures and Results

All figures appearing in the paper are generated through the provided notebooks.  
Figures are stored in:

- `/figures/main/` — Figures used in the main text  

Key numerical outputs (fit parameters, model statistics) are stored in `/results/`.

---

## Citation

If you use or build upon this repository, please cite:

> **Fractional Rheology of Methylcellulose Thermogelation**  
> *[Authors]*, 2025. *Manuscript under review.*

A DOI and full citation will be provided once the paper is published.

---

File: data/processed/mc_2.00/cooling/mc_2.00_cooling_FS_10.csv
Point No.,Time,Test Time,Temperature,Angular Frequency,Storage Modulus,Loss Modulus,Loss Factor,Shear Stress,Shear Strain,Torque
[s],[s],[°C],[rad/s],[Pa],[Pa],[1],[Pa],[%],[mN·m],
1,210,"1,072E+05",10.0,0.03,2.7058,3.8647,1.428,0.023678,0.502,0.00028389
2,357.9,"1,074E+05",10.0,0.0426,3.1183,4.7927,1.537,0.028627,0.501,0.00034323
3,462,"1,075E+05",10.0,0.0605,3.8419,5.988,1.559,0.035588,0.5,0.00042669
4,535.3,"1,075E+05",10.0,0.0859,4.8387,7.4561,1.541,0.044449,0.5,0.00053292
5,586.9,"1,076E+05",10.0,0.122,6.194,9.2124,1.487,0.055508,0.5,0.00066551
6,623.2,"1,076E+05",10.0,0.173,7.9566,11.34,1.425,0.069264,0.5,0.00083044
7,648.8,"1,077E+05",10.0,0.246,10.178,13.811,1.357,0.085783,0.5,0.0010285
8,666.9,"1,077E+05",10.0,0.349,12.976,16.697,1.287,0.10573,0.5,0.0012677
9,679.5,"1,077E+05",10.0,0.496,16.403,19.967,1.217,0.1292,0.5,0.0015491
10,688.5,"1,077E+05",10.0,0.704,19.77,22.532,1.140,0.14988,0.5,0.001797
11,694.8,"1,077E+05",10.0,1,24.755,26.596,1.074,0.18167,0.5,0.0021781

File: data/processed/mc_2.00/cooling/mc_2.00_cooling_FS_15.csv
Point No.,Time,Test Time,Temperature,Angular Frequency,Storage Modulus,Loss Modulus,Loss Factor,Shear Stress,Shear Strain,Torque
[s],[s],[°C],[rad/s],[Pa],[Pa],[1],[Pa],[%],[mN·m],
1,210,"1,035E+05",15.0,0.03,3.9191,4.183,1.067,0.028769,0.502,0.00034493
2,357.9,"1,036E+05",15.0,0.0426,4.3716,5.0013,1.144,0.033257,0.501,0.00039874
3,462,"1,038E+05",15.0,0.0605,5.1612,6.0857,1.179,0.039916,0.5,0.00047857
4,535.3,"1,038E+05",15.0,0.0859,6.2243,7.4019,1.189,0.048363,0.5,0.00057984
5,586.9,"1,039E+05",15.0,0.122,7.6295,8.9801,1.177,0.05892,0.5,0.00070643
6,623.2,"1,039E+05",15.0,0.173,9.3836,10.833,1.155,0.071663,0.5,0.0008592
7,648.8,"1,039E+05",15.0,0.246,11.554,12.997,1.125,0.086949,0.5,0.0010425
8,666.9,"1,04E+05",15.0,0.349,14.216,15.484,1.089,0.1051,0.5,0.0012601
9,679.5,"1,04E+05",15.0,0.496,17.443,18.312,1.050,0.12645,0.5,0.0015161
10,688.5,"1,04E+05",15.0,0.704,20.623,20.612,0.999,0.14579,0.5,0.0017479
11,694.8,"1,04E+05",15.0,1,25.221,24.097,0.955,0.17441,0.5,0.0020911

File: data/processed/mc_2.00/cooling/mc_2.00_cooling_FS_20.csv
Point No.,Time,Test Time,Temperature,Angular Frequency,Storage Modulus,Loss Modulus,Loss Factor,Shear Stress,Shear Strain,Torque
[s],[s],[°C],[rad/s],[Pa],[Pa],[1],[Pa],[%],[mN·m],
1,210,"9,978E+04",20.0,0.03,14.634,6.1822,0.422,0.079731,0.502,0.00095593
2,357.9,"9,993E+04",20.0,0.0426,15.216,7.0081,0.461,0.083872,0.501,0.0010056
3,462,1E+05,20.0,0.0605,16.316,8.0824,0.495,0.091079,0.5,0.001092
4,535.3,"1,001E+05",20.0,0.0859,17.81,9.3472,0.525,0.10058,0.5,0.001206
5,586.9,"1,002E+05",20.0,0.122,19.643,10.819,0.551,0.11213,0.5,0.0013444
6,623.2,"1,002E+05",20.0,0.173,21.9,12.491,0.570,0.12606,0.5,0.0015114
7,648.8,"1,002E+05",20.0,0.246,24.499,14.372,0.587,0.14202,0.5,0.0017027
8,666.9,"1,002E+05",20.0,0.349,27.531,16.5,0.599,0.16049,0.5,0.0019242
9,679.5,"1,003E+05",20.0,0.496,31.045,18.884,0.608,0.18169,0.5,0.0021784
10,688.5,"1,003E+05",20.0,0.704,34.404,20.878,0.607,0.20122,0.5,0.0024125
11,694.8,"1,003E+05",20.0,1,39.139,23.741,0.607,0.22888,0.5,0.0027442

File: data/processed/mc_2.00/cooling/mc_2.00_cooling_FS_25.csv
Point No.,Time,Test Time,Temperature,Angular Frequency,Storage Modulus,Loss Modulus,Loss Factor,Shear Stress,Shear Strain,Torque
[s],[s],[°C],[rad/s],[Pa],[Pa],[1],[Pa],[%],[mN·m],
1,210,"9,607E+04",25.0,0.03,68.312,7.2536,0.106,0.34478,0.502,0.0041337
2,357.9,"9,622E+04",25.0,0.0426,68.403,7.6879,0.112,0.34463,0.501,0.0041319
3,462,"9,632E+04",25.0,0.0605,69.393,8.4096,0.121,0.34966,0.5,0.0041922
4,535.3,"9,64E+04",25.0,0.0859,70.87,9.3299,0.132,0.35746,0.5,0.0042857
5,586.9,"9,645E+04",25.0,0.122,72.638,10.368,0.143,0.36689,0.5,0.0043988
6,623.2,"9,648E+04",25.0,0.173,74.693,11.581,0.155,0.37793,0.5,0.0045312
7,648.8,"9,651E+04",25.0,0.246,77.07,12.972,0.168,0.39077,0.5,0.0046852
8,666.9,"9,653E+04",25.0,0.349,79.793,14.546,0.182,0.40554,0.5,0.0048623
9,679.5,"9,654E+04",25.0,0.496,82.93,16.308,0.197,0.42259,0.5,0.0050667
10,688.5,"9,655E+04",25.0,0.704,85.755,17.768,0.207,0.43788,0.5,0.00525
11,694.8,"9,656E+04",25.0,1,89.865,19.917,0.222,0.46023,0.5,0.0055179

File: data/processed/mc_2.00/cooling/mc_2.00_cooling_FS_30.csv
Point No.,Time,Test Time,Temperature,Angular Frequency,Storage Modulus,Loss Modulus,Loss Factor,Shear Stress,Shear Strain,Torque
[s],[s],[°C],[rad/s],[Pa],[Pa],[1],[Pa],[%],[mN·m],
1,210,"9,236E+04",30.0,0.03,234.61,9.203,0.039,1.1784,0.502,0.014128
2,357.9,"9,251E+04",30.0,0.0426,234.07,9.1559,0.039,1.1728,0.501,0.014061
3,462,"9,261E+04",30.0,0.0605,234.71,9.4264,0.040,1.175,0.5,0.014088
4,535.3,"9,268E+04",30.0,0.0859,235.29,9.5888,0.041,1.1776,0.5,0.014119
5,586.9,"9,273E+04",30.0,0.122,237.18,9.8913,0.042,1.187,0.5,0.014231
6,623.2,"9,277E+04",30.0,0.173,239.21,10.19,0.043,1.1972,0.5,0.014354
7,648.8,"9,28E+04",30.0,0.246,241.32,10.507,0.044,1.2078,0.5,0.014481
8,666.9,"9,281E+04",30.0,0.349,243.54,10.854,0.045,1.2189,0.5,0.014614
9,679.5,"9,283E+04",30.0,0.496,245.85,11.26,0.046,1.2306,0.5,0.014754
10,688.5,"9,284E+04",30.0,0.704,248.53,12.032,0.048,1.2441,0.5,0.014916
11,694.8,"9,284E+04",30.0,1,251.26,12.597,0.050,1.2579,0.5,0.015081

File: data/processed/mc_2.00/cooling/mc_2.00_cooling_FS_35.csv
Point No.,Time,Test Time,Temperature,Angular Frequency,Storage Modulus,Loss Modulus,Loss Factor,Shear Stress,Shear Strain,Torque
[s],[s],[°C],[rad/s],[Pa],[Pa],[1],[Pa],[%],[mN·m],
1,210,"8,864E+04",35.0,0.03,637.87,10.265,0.016,3.2017,0.502,0.038387
2,357.9,"8,879E+04",35.0,0.0426,634.83,8.7708,0.014,3.1787,0.501,0.038111
3,462,"8,89E+04",35.0,0.0605,633.97,8.4699,0.013,3.1715,0.5,0.038025
4,535.3,"8,897E+04",35.0,0.0859,633.77,8.139,0.013,3.1696,0.5,0.038002
5,586.9,"8,902E+04",35.0,0.122,633.91,8.3529,0.013,3.1699,0.5,0.038006
6,623.2,"8,906E+04",35.0,0.173,634.87,8.4332,0.013,3.1747,0.5,0.038063
7,648.8,"8,908E+04",35.0,0.246,636.25,8.6609,0.014,3.1815,0.5,0.038145
8,666.9,"8,91E+04",35.0,0.349,638.03,9.0752,0.014,3.1905,0.5,0.038252
9,679.5,"8,911E+04",35.0,0.496,639.92,9.5517,0.015,3.2,0.5,0.038366
10,688.5,"8,912E+04",35.0,0.704,642.84,10.334,0.016,3.2146,0.5,0.038541
11,694.8,"8,913E+04",35.0,1,645.3,10.879,0.017,3.227,0.5,0.03869

File: data/processed/mc_2.00/cooling/mc_2.00_cooling_FS_40.csv
Point No.,Time,Test Time,Temperature,Angular Frequency,Storage Modulus,Loss Modulus,Loss Factor,Shear Stress,Shear Strain,Torque
[s],[s],[°C],[rad/s],[Pa],[Pa],[1],[Pa],[%],[mN·m],
1,210,"8,493E+04",40.0,0.03,1234.1,19.619,0.016,6.1943,0.502,0.074267
2,357.9,"8,508E+04",40.0,0.0426,1231.4,17.629,0.014,6.1658,0.501,0.073925
3,462,"8,518E+04",40.0,0.0605,1231.6,15.955,0.013,6.161,0.5,0.073868
4,535.3,"8,525E+04",40.0,0.0859,1232.6,14.819,0.012,6.1645,0.5,0.073909
5,586.9,"8,531E+04",40.0,0.122,1234.3,13.664,0.011,6.1721,0.5,0.074001
6,623.2,"8,534E+04",40.0,0.173,1236.1,12.847,0.010,6.1807,0.5,0.074104
7,648.8,"8,537E+04",40.0,0.246,1237.9,12.057,0.010,6.1897,0.5,0.074212
8,666.9,"8,539E+04",40.0,0.349,1239.6,11.405,0.009,6.1983,0.5,0.074315
9,679.5,"8,54E+04",40.0,0.496,1241.7,11,0.009,6.2088,0.5,0.07444
10,688.5,"8,541E+04",40.0,0.704,1245,11.461,0.009,6.2253,0.5,0.074639
11,694.8,"8,541E+04",40.0,1,1247.4,11.453,0.009,6.2371,0.5,0.07478

File: data/processed/mc_2.00/cooling/mc_2.00_cooling_FS_45.csv
Point No.,Time,Test Time,Temperature,Angular Frequency,Storage Modulus,Loss Modulus,Loss Factor,Shear Stress,Shear Strain,Torque
[s],[s],[°C],[rad/s],[Pa],[Pa],[1],[Pa],[%],[mN·m],
1,210,"8,122E+04",45.0,0.03,1940.4,28.658,0.015,9.7386,0.502,0.11676
2,357.9,"8,136E+04",45.0,0.0426,1936.1,26.069,0.013,9.6941,0.501,0.11623
3,462,"8,147E+04",45.0,0.0605,1935.8,24.754,0.013,9.6839,0.5,0.11611
4,535.3,"8,154E+04",45.0,0.0859,1938.2,23.943,0.012,9.6929,0.5,0.11621
5,586.9,"8,159E+04",45.0,0.122,1942.4,23.149,0.012,9.7129,0.5,0.11645
6,623.2,"8,163E+04",45.0,0.173,1946.9,22.242,0.011,9.7352,0.5,0.11672
7,648.8,"8,166E+04",45.0,0.246,1951.1,20.731,0.011,9.7559,0.5,0.11697
8,666.9,"8,167E+04",45.0,0.349,1955.6,19.103,0.010,9.7784,0.5,0.11724
9,679.5,"8,169E+04",45.0,0.496,1959.8,17.765,0.009,9.7995,0.5,0.11749
10,688.5,"8,169E+04",45.0,0.704,1967,18.821,0.010,9.8354,0.5,0.11792
11,694.8,"8,17E+04",45.0,1,1970.6,17.774,0.009,9.8535,0.5,0.11814

File: data/processed/mc_2.00/cooling/mc_2.00_cooling_FS_50.csv
Point No.,Time,Test Time,Temperature,Angular Frequency,Storage Modulus,Loss Modulus,Loss Factor,Shear Stress,Shear Strain,Torque
[s],[s],[°C],[rad/s],[Pa],[Pa],[1],[Pa],[%],[mN·m],
1,210,"7,75E+04",50.0,0.03,2717.3,37.746,0.014,13.637,0.502,0.1635
2,357.9,"7,765E+04",50.0,0.0426,2711.4,33.536,0.012,13.575,0.501,0.16276
3,462,"7,775E+04",50.0,0.0605,2711.1,31.704,0.012,13.562,0.5,0.16261
4,535.3,"7,783E+04",50.0,0.0859,2713,30.108,0.011,13.568,0.5,0.16267
5,586.9,"7,788E+04",50.0,0.122,2718.7,29.731,0.011,13.595,0.5,0.163
6,623.2,"7,792E+04",50.0,0.173,2724.3,29.697,0.011,13.622,0.5,0.16333
7,648.8,"7,794E+04",50.0,0.246,2732,29.391,0.011,13.661,0.5,0.16379
8,666.9,"7,796E+04",50.0,0.349,2739.4,28.275,0.010,13.698,0.5,0.16423
9,679.5,"7,797E+04",50.0,0.496,2746.2,27.081,0.010,13.732,0.5,0.16464
10,688.5,"7,798E+04",50.0,0.704,2758.6,29.413,0.011,13.794,0.5,0.16538
11,694.8,"7,799E+04",50.0,1,2764.8,27.84,0.010,13.825,0.5,0.16575

File: data/processed/mc_2.00/cooling/mc_2.00_cooling_FS_55.csv
Point No.,Time,Test Time,Temperature,Angular Frequency,Storage Modulus,Loss Modulus,Loss Factor,Shear Stress,Shear Strain,Torque
[s],[s],[°C],[rad/s],[Pa],[Pa],[1],[Pa],[%],[mN·m],
1,210,"7,379E+04",55.0,0.03,3549.5,49.253,0.014,17.813,0.502,0.21356
2,357.9,"7,394E+04",55.0,0.0426,3543.3,43.689,0.012,17.74,0.501,0.2127
3,462,"7,404E+04",55.0,0.0605,3542.6,40.727,0.011,17.722,0.5,0.21247
4,535.3,"7,411E+04",55.0,0.0859,3546.4,38.898,0.011,17.736,0.5,0.21264
5,586.9,"7,416E+04",55.0,0.122,3551.5,37.448,0.011,17.759,0.5,0.21292
6,623.2,"7,42E+04",55.0,0.173,3557.7,36.629,0.010,17.79,0.5,0.21329
7,648.8,"7,423E+04",55.0,0.246,3566.4,37.523,0.011,17.833,0.5,0.21381
8,666.9,"7,424E+04",55.0,0.349,3576.4,37.222,0.010,17.883,0.5,0.21441
9,679.5,"7,426E+04",55.0,0.496,3585.2,36.537,0.010,17.927,0.5,0.21494
10,688.5,"7,427E+04",55.0,0.704,3601.6,40.083,0.011,18.009,0.5,0.21592
11,694.8,"7,427E+04",55.0,1,3610.7,39.16,0.011,18.055,0.5,0.21647

File: data/processed/mc_2.00/cooling/mc_2.00_cooling_FS_60.csv
Point No.,Time,Test Time,Temperature,Angular Frequency,Storage Modulus,Loss Modulus,Loss Factor,Shear Stress,Shear Strain,Torque
[s],[s],[°C],[rad/s],[Pa],[Pa],[1],[Pa],[%],[mN·m],
1,210,"7,007E+04",60.0,0.03,4390.1,64.784,0.015,22.03,0.502,0.26412
2,357.9,"7,022E+04",60.0,0.0426,4382.6,55.565,0.013,21.942,0.501,0.26308
3,462,"7,033E+04",60.0,0.0605,4386.6,51.418,0.012,21.943,0.5,0.26309
4,535.3,"7,04E+04",60.0,0.0859,4392.3,48.394,0.011,21.966,0.5,0.26336
5,586.9,"7,045E+04",60.0,0.122,4401.7,45.77,0.010,22.01,0.5,0.26389
6,623.2,"7,049E+04",60.0,0.173,4409.1,44.643,0.010,22.047,0.5,0.26433
7,648.8,"7,051E+04",60.0,0.246,4418.6,44.422,0.010,22.094,0.5,0.2649
8,666.9,"7,053E+04",60.0,0.349,4428.8,44.681,0.010,22.145,0.5,0.26551
9,679.5,"7,054E+04",60.0,0.496,4441.1,44.955,0.010,22.207,0.5,0.26625
10,688.5,"7,055E+04",60.0,0.704,4463.1,50.715,0.011,22.317,0.5,0.26757
11,694.8,"7,056E+04",60.0,1,4474.7,50.107,0.011,22.375,0.5,0.26826

File: data/processed/mc_2.00/cooling/mc_2.00_cooling_FS_65.csv
Point No.,Time,Test Time,Temperature,Angular Frequency,Storage Modulus,Loss Modulus,Loss Factor,Shear Stress,Shear Strain,Torque
[s],[s],[°C],[rad/s],[Pa],[Pa],[1],[Pa],[%],[mN·m],
1,210,"6,636E+04",65.0,0.03,5196.5,80.063,0.015,26.075,0.502,0.31263
2,357.9,"6,651E+04",65.0,0.0426,5193.3,69.748,0.013,26,0.501,0.31173
3,462,"6,661E+04",65.0,0.0605,5198.9,66.38,0.013,26.007,0.5,0.31181
4,535.3,"6,668E+04",65.0,0.0859,5205.5,61.729,0.012,26.033,0.5,0.31212
5,586.9,"6,674E+04",65.0,0.122,5214.5,58.927,0.011,26.075,0.5,0.31263
6,623.2,"6,677E+04",65.0,0.173,5227.9,59.274,0.011,26.142,0.5,0.31342
7,648.8,"6,68E+04",65.0,0.246,5239.8,56.597,0.011,26.201,0.5,0.31414
8,666.9,"6,682E+04",65.0,0.349,5253.1,56.497,0.011,26.267,0.5,0.31493
9,679.5,"6,683E+04",65.0,0.496,5265.9,56.091,0.011,26.331,0.5,0.3157
10,688.5,"6,684E+04",65.0,0.704,5288.2,61.888,0.012,26.443,0.5,0.31704
11,694.8,"6,684E+04",65.0,1,5302.8,61.507,0.012,26.516,0.5,0.31791

File: data/processed/mc_2.00/cooling/mc_2.00_cooling_FS_70.csv
Point No.,Time,Test Time,Temperature,Angular Frequency,Storage Modulus,Loss Modulus,Loss Factor,Shear Stress,Shear Strain,Torque
[s],[s],[°C],[rad/s],[Pa],[Pa],[1],[Pa],[%],[mN·m],
1,210,"6,265E+04",70.0,0.03,5887.9,97.518,0.017,29.544,0.502,0.35422
2,357.9,"6,279E+04",70.0,0.0426,5890.5,86.965,0.015,29.491,0.501,0.35359
3,462,"6,29E+04",70.0,0.0605,5902.3,80.866,0.014,29.526,0.5,0.35401
4,535.3,"6,297E+04",70.0,0.0859,5912.8,77.092,0.013,29.571,0.5,0.35454
5,586.9,"6,302E+04",70.0,0.122,5925.6,73.552,0.012,29.631,0.5,0.35527
6,623.2,"6,306E+04",70.0,0.173,5940.3,68.637,0.012,29.704,0.5,0.35614
7,648.8,"6,308E+04",70.0,0.246,5958.5,69.123,0.012,29.795,0.5,0.35722
8,666.9,"6,31E+04",70.0,0.349,5974.3,69.121,0.012,29.873,0.5,0.35817
9,679.5,"6,311E+04",70.0,0.496,5991.3,70.341,0.012,29.958,0.5,0.35919
10,688.5,"6,312E+04",70.0,0.704,6017.4,76.234,0.013,30.089,0.5,0.36076
11,694.8,"6,313E+04",70.0,1,6032.8,76.347,0.013,30.166,0.5,0.36168

File: data/processed/mc_2.00/cooling/mc_2.00_cooling_FS_75.csv
Point No.,Time,Test Time,Temperature,Angular Frequency,Storage Modulus,Loss Modulus,Loss Factor,Shear Stress,Shear Strain,Torque
[s],[s],[°C],[rad/s],[Pa],[Pa],[1],[Pa],[%],[mN·m],
1,210,"5,893E+04",75.0,0.03,6445.7,122.73,0.019,32.343,0.502,0.38778
2,357.9,"5,908E+04",75.0,0.0426,6451.7,110.41,0.017,32.302,0.501,0.38728
3,462,"5,918E+04",75.0,0.0605,6468.5,104.08,0.016,32.36,0.5,0.38798
4,535.3,"5,926E+04",75.0,0.0859,6489.5,98.571,0.015,32.455,0.5,0.38912
5,586.9,"5,931E+04",75.0,0.122,6506.3,93.213,0.014,32.536,0.5,0.3901
6,623.2,"5,934E+04",75.0,0.173,6525.1,90.703,0.014,32.629,0.5,0.39121
7,648.8,"5,937E+04",75.0,0.246,6545.9,89.553,0.014,32.733,0.5,0.39245
8,666.9,"5,939E+04",75.0,0.349,6566.8,88.801,0.014,32.837,0.5,0.3937
9,679.5,"5,94E+04",75.0,0.496,6588.1,88.015,0.013,32.944,0.5,0.39498
10,688.5,"5,941E+04",75.0,0.704,6623.9,100.16,0.015,33.123,0.5,0.39713
11,694.8,"5,942E+04",75.0,1,6646.6,100.34,0.015,33.237,0.5,0.39849
