Repository: mirandi1/fracMC

# Fractional rheology of methylcellulose thermogelation (`fracMC`)

This repository contains the experimental data, analysis scripts, and figures supporting the manuscript:

> **Fractional rheology of methylcellulose thermogelation**  
> Isaac Y. Miranda-Valdez, Jesús G. Puente-Córdova, Tero Mäkinen, Juha Koivisto, Gareth H. McKinley, and Mikko J. Alava — 2025, *Manuscript under review*

All content in this repository is provided to ensure **transparency, reproducibility, and open access** to the data and computational workflow used in the study.

---

## Overview

This project investigates the **fractional viscoelastic behavior** of methylcellulose during thermogelation.  
Using rheological experiments and fractional-order modeling, we characterize the transition from viscous to elastic response with temperature.

The repository includes:

- Raw and processed rheological data  
- Jupyter notebooks for data analysis, model fitting, and figure generation  
- Python source code for the fractional models and fitting routines  
- Figures and numerical results corresponding to the manuscript and supplementary materials  

---

## Repository Structure

```
fracMC/
├── data/               
│   ├── raw/             # Original experimental data
│   └── processed/       # Cleaned and pre-processed datasets
│
├── notebooks/           # Jupyter notebooks for data analysis and visualization
│
├── figures/
│   ├── main/            # Figures appearing in the main text
│
├── results/             # Output files (parameters and summary data)
│
│
├── environment.yml      # Conda environment file for reproducibility
├── LICENSE
└── README.md
```

---

## Usage Guide

1. **Clone the repository**
   ```bash
   git clone https://github.com/mirandi1/fracMC.git
   cd fracMC
   ```

2. **Launch JupyterLab**
   ```bash
   jupyter lab
   ```

3. **Execute the notebooks in sequence:**
   - `analysis_saos_fitting_mc_concentration_1.00.ipynb` – Do all fractional order fittings to the SAOS data 1.00 wt\%
   - `analysis_saos_fitting_mc_concentration_1.25.ipynb` – Do all fractional order fittings to the SAOS data 1.25 wt\%
   - `analysis_saos_fitting_mc_concentration_1.50.ipynb` – Do all fractional order fittings to the SAOS data 1.50 wt\%
   - `analysis_saos_fitting_mc_concentration_1.75.ipynb` – Do all fractional order fittings to the SAOS data 1.75 wt\%
   - `analysis_saos_fitting_mc_concentration_2.00.ipynb` – Do all fractional order fittings to the SAOS data 2.00 wt\%
   - `analysis_saos_power_law_fitting_fractional_parameters.ipynb` – Fit power law to fractional order parameters from SAOS
   - `analysis_saos_fitting_cost_vs_temperature.ipynb` – Plot the cost of all the fittings vs temperature
   - `analysis_saos_create_theoretical_models.ipynb` – Plot the theoretical responses of the springpot and FKVS
   - `analysis_saos_create_temperature_protocol_and_gpr.ipynb` – Plot the heating/cooling protocol and GPR analysis
   - `analysis_dmta_effect_of_rate_concentration.ipynb` – DMTA plots and analysis of the master curve using fractional order


All figures and processed outputs are automatically saved to `/figures` and `/results`.

---

## Data Description

- **`data/raw/`** — Original experimental rheology measurements, including temperature sweeps and frequency sweeps.  
- **`data/processed/`** — Curated datasets ready for analysis (unit-consistent and formatted).  

Each data file includes a header specifying experimental conditions and units.

---

## Figures and Results

All figures appearing in the paper are generated through the provided notebooks.  
Figures are stored in:

- `/figures/main/` — Figures used in the main text  

Key numerical outputs (fit parameters, model statistics) are stored in `/results/`.

---

## Citation

If you use or build upon this repository, please cite:

> **Fractional Rheology of Methylcellulose Thermogelation**  
> *[Authors]*, 2025. *Manuscript under review.*

A DOI and full citation will be provided once the paper is published.

---

File: data/processed/mc_2.00/heating/mc_2.00_heating_FS_10.csv
Point No.,Time,Test Time,Temperature,Angular Frequency,Storage Modulus,Loss Modulus,Loss Factor,Shear Stress,Shear Strain,Torque
[s],[s],[°C],[rad/s],[Pa],[Pa],[1],[Pa],[%],[mN·m],
1,210,3222,10.0,0.03,2.5973,3.8117,1.468,0.023149,0.502,0.00027755
2,357.9,3370,10.0,0.0426,3.1269,4.861,1.555,0.028938,0.501,0.00034695
3,462,3474,10.0,0.0605,3.891,6.1745,1.587,0.036508,0.5,0.00043771
4,535.3,3547,10.0,0.0859,4.8912,7.7379,1.582,0.045777,0.5,0.00054885
5,586.9,3599,10.0,0.122,6.2039,9.5946,1.547,0.057131,0.5,0.00068497
6,623.2,3635,10.0,0.173,7.9155,11.773,1.487,0.070933,0.5,0.00085045
7,648.8,3661,10.0,0.246,10.115,14.328,1.417,0.087694,0.5,0.0010514
8,666.9,3679,10.0,0.349,12.843,17.241,1.342,0.10749,0.5,0.0012888
9,679.5,3691,10.0,0.496,16.285,20.572,1.263,0.13119,0.5,0.0015729
10,688.5,3700,10.0,0.704,19.032,22.853,1.201,0.1487,0.5,0.0017829
11,694.8,3707,10.0,1,24.126,26.986,1.119,0.18099,0.5,0.00217

File: data/processed/mc_2.00/heating/mc_2.00_heating_FS_15.csv
Point No.,Time,Test Time,Temperature,Angular Frequency,Storage Modulus,Loss Modulus,Loss Factor,Shear Stress,Shear Strain,Torque
[s],[s],[°C],[rad/s],[Pa],[Pa],[1],[Pa],[%],[mN·m],
1,210,6936,15.0,0.03,2.1128,3.1325,1.483,0.018964,0.502,0.00022737
2,357.9,7084,15.0,0.0426,2.5397,4.0193,1.583,0.023804,0.501,0.0002854
3,462,7188,15.0,0.0605,3.1309,5.1122,1.633,0.029987,0.5,0.00035953
4,535.3,7261,15.0,0.0859,3.9564,6.4612,1.633,0.037887,0.5,0.00045425
5,586.9,7313,15.0,0.122,5.0281,8.0617,1.603,0.047508,0.5,0.0005696
6,623.2,7349,15.0,0.173,6.4338,9.9515,1.547,0.059252,0.5,0.0007104
7,648.8,7375,15.0,0.246,8.2462,12.152,1.474,0.073427,0.5,0.00088036
8,666.9,7393,15.0,0.349,10.558,14.724,1.395,0.090594,0.5,0.0010862
9,679.5,7406,15.0,0.496,13.43,17.669,1.316,0.11097,0.5,0.0013304
10,688.5,7415,15.0,0.704,15.777,19.683,1.248,0.12613,0.5,0.0015122
11,694.8,7421,15.0,1,20.122,23.366,1.161,0.15418,0.5,0.0018486

File: data/processed/mc_2.00/heating/mc_2.00_heating_FS_20.csv
Point No.,Time,Test Time,Temperature,Angular Frequency,Storage Modulus,Loss Modulus,Loss Factor,Shear Stress,Shear Strain,Torque
[s],[s],[°C],[rad/s],[Pa],[Pa],[1],[Pa],[%],[mN·m],
1,210,"1,065E+04",20.0,0.03,1.8324,2.6645,1.454,0.01623,0.502,0.00019459
2,357.9,"1,08E+04",20.0,0.0426,2.1853,3.4094,1.560,0.020275,0.501,0.00024309
3,462,"1,09E+04",20.0,0.0605,2.7133,4.3943,1.620,0.025834,0.5,0.00030974
4,535.3,"1,098E+04",20.0,0.0859,3.4105,5.5148,1.617,0.032426,0.5,0.00038877
5,586.9,"1,103E+04",20.0,0.122,4.3093,6.8968,1.600,0.040664,0.5,0.00048754
6,623.2,"1,106E+04",20.0,0.173,5.5045,8.5417,1.552,0.050809,0.5,0.00060918
7,648.8,"1,109E+04",20.0,0.246,7.0159,10.483,1.494,0.063069,0.5,0.00075617
8,666.9,"1,111E+04",20.0,0.349,8.9803,12.745,1.419,0.077956,0.5,0.00093466
9,679.5,"1,112E+04",20.0,0.496,11.465,15.336,1.338,0.095741,0.5,0.0011479
10,688.5,"1,113E+04",20.0,0.704,13.512,17.142,1.269,0.10913,0.5,0.0013085
11,694.8,"1,113E+04",20.0,1,17.326,20.45,1.180,0.13401,0.5,0.0016067

File: data/processed/mc_2.00/heating/mc_2.00_heating_FS_25.csv
Point No.,Time,Test Time,Temperature,Angular Frequency,Storage Modulus,Loss Modulus,Loss Factor,Shear Stress,Shear Strain,Torque
[s],[s],[°C],[rad/s],[Pa],[Pa],[1],[Pa],[%],[mN·m],
1,210,"1,436E+04",25.0,0.03,1.9484,2.4672,1.266,0.015778,0.502,0.00018918
2,357.9,"1,451E+04",25.0,0.0426,2.3037,3.1473,1.366,0.019527,0.501,0.00023412
3,462,"1,462E+04",25.0,0.0605,2.8011,3.9884,1.424,0.024379,0.5,0.0002923
4,535.3,"1,469E+04",25.0,0.0859,3.4358,5.0219,1.462,0.030428,0.5,0.00036482
5,586.9,"1,474E+04",25.0,0.122,4.2802,6.237,1.457,0.037824,0.5,0.00045349
6,623.2,"1,478E+04",25.0,0.173,5.3556,7.686,1.435,0.04684,0.5,0.00056159
7,648.8,"1,48E+04",25.0,0.246,6.7282,9.3792,1.394,0.057715,0.5,0.00069197
8,666.9,"1,482E+04",25.0,0.349,8.4707,11.37,1.342,0.070891,0.5,0.00084995
9,679.5,"1,483E+04",25.0,0.496,10.658,13.673,1.283,0.086684,0.5,0.0010393
10,688.5,"1,484E+04",25.0,0.704,12.516,15.271,1.220,0.098722,0.5,0.0011836
11,694.8,"1,485E+04",25.0,1,15.942,18.203,1.142,0.12098,0.5,0.0014505

File: data/processed/mc_2.00/heating/mc_2.00_heating_FS_30.csv
Point No.,Time,Test Time,Temperature,Angular Frequency,Storage Modulus,Loss Modulus,Loss Factor,Shear Stress,Shear Strain,Torque
[s],[s],[°C],[rad/s],[Pa],[Pa],[1],[Pa],[%],[mN·m],
1,210,"1,808E+04",30.0,0.03,3.7119,2.9196,0.787,0.023702,0.502,0.00028417
2,357.9,"1,823E+04",30.0,0.0426,4.2487,3.6022,0.848,0.027888,0.501,0.00033437
3,462,"1,833E+04",30.0,0.0605,4.9693,4.4656,0.899,0.03342,0.5,0.00040069
4,535.3,"1,84E+04",30.0,0.0859,5.7809,5.4474,0.942,0.039721,0.5,0.00047624
5,586.9,"1,846E+04",30.0,0.122,6.8005,6.5958,0.970,0.047371,0.5,0.00056796
6,623.2,"1,849E+04",30.0,0.173,8.0261,7.9349,0.989,0.056432,0.5,0.0006766
7,648.8,"1,852E+04",30.0,0.246,9.535,9.5047,0.997,0.067316,0.5,0.00080708
8,666.9,"1,854E+04",30.0,0.349,11.368,11.303,0.994,0.080154,0.5,0.00096101
9,679.5,"1,855E+04",30.0,0.496,13.645,13.349,0.978,0.095442,0.5,0.0011443
10,688.5,"1,856E+04",30.0,0.704,15.516,14.77,0.952,0.10711,0.5,0.0012842
11,694.8,"1,856E+04",30.0,1,18.925,17.361,0.917,0.12841,0.5,0.0015396

File: data/processed/mc_2.00/heating/mc_2.00_heating_FS_35.csv
Point No.,Time,Test Time,Temperature,Angular Frequency,Storage Modulus,Loss Modulus,Loss Factor,Shear Stress,Shear Strain,Torque
[s],[s],[°C],[rad/s],[Pa],[Pa],[1],[Pa],[%],[mN·m],
1,210,"2,179E+04",35.0,0.03,20.321,3.9805,0.196,0.10393,0.502,0.0012461
2,357.9,"2,194E+04",35.0,0.0426,21.753,4.6592,0.214,0.11138,0.501,0.0013354
3,462,"2,204E+04",35.0,0.0605,23.195,5.4952,0.237,0.11924,0.5,0.0014296
4,535.3,"2,212E+04",35.0,0.0859,24.622,6.4709,0.263,0.12731,0.5,0.0015264
5,586.9,"2,217E+04",35.0,0.122,26.118,7.5673,0.290,0.13596,0.5,0.0016302
6,623.2,"2,22E+04",35.0,0.173,27.807,8.8123,0.317,0.14585,0.5,0.0017487
7,648.8,"2,223E+04",35.0,0.246,29.676,10.206,0.344,0.15691,0.5,0.0018813
8,666.9,"2,225E+04",35.0,0.349,31.822,11.821,0.371,0.16973,0.5,0.002035
9,679.5,"2,226E+04",35.0,0.496,34.317,13.604,0.396,0.18458,0.5,0.002213
10,688.5,"2,227E+04",35.0,0.704,36.348,14.877,0.409,0.19637,0.5,0.0023544
11,694.8,"2,228E+04",35.0,1,39.794,17.071,0.429,0.2165,0.5,0.0025958

File: data/processed/mc_2.00/heating/mc_2.00_heating_FS_40.csv
Point No.,Time,Test Time,Temperature,Angular Frequency,Storage Modulus,Loss Modulus,Loss Factor,Shear Stress,Shear Strain,Torque
[s],[s],[°C],[rad/s],[Pa],[Pa],[1],[Pa],[%],[mN·m],
1,210,"2,551E+04",40.0,0.03,88.738,4.3113,0.049,0.44589,0.502,0.0053461
2,357.9,"2,565E+04",40.0,0.0426,91.263,4.5565,0.050,0.45749,0.501,0.0054851
3,462,"2,576E+04",40.0,0.0605,93.411,4.9397,0.053,0.46791,0.5,0.0056101
4,535.3,"2,583E+04",40.0,0.0859,95.249,5.4266,0.057,0.47709,0.5,0.00572
5,586.9,"2,588E+04",40.0,0.122,96.883,6.0125,0.062,0.48537,0.5,0.0058193
6,623.2,"2,592E+04",40.0,0.173,98.47,6.7032,0.068,0.4935,0.5,0.0059168
7,648.8,"2,594E+04",40.0,0.246,100.09,7.5424,0.075,0.50186,0.5,0.0060171
8,666.9,"2,596E+04",40.0,0.349,101.76,8.5215,0.084,0.51059,0.5,0.0061218
9,679.5,"2,598E+04",40.0,0.496,103.65,9.6446,0.093,0.52049,0.5,0.0062404
10,688.5,"2,598E+04",40.0,0.704,105.15,10.473,0.100,0.52834,0.5,0.0063346
11,694.8,"2,599E+04",40.0,1,107.74,11.984,0.111,0.54204,0.5,0.0064988

File: data/processed/mc_2.00/heating/mc_2.00_heating_FS_45.csv
Point No.,Time,Test Time,Temperature,Angular Frequency,Storage Modulus,Loss Modulus,Loss Factor,Shear Stress,Shear Strain,Torque
[s],[s],[°C],[rad/s],[Pa],[Pa],[1],[Pa],[%],[mN·m],
1,210,"2,922E+04",45.0,0.03,273.43,6.3535,0.023,1.3726,0.502,0.016457
2,357.9,"2,937E+04",45.0,0.0426,278.76,6.2824,0.023,1.396,0.501,0.016737
3,462,"2,947E+04",45.0,0.0605,283.01,5.9533,0.021,1.416,0.5,0.016977
4,535.3,"2,954E+04",45.0,0.0859,286.49,6.0258,0.021,1.433,0.5,0.017181
5,586.9,"2,96E+04",45.0,0.122,289.28,6.1341,0.021,1.4468,0.5,0.017346
6,623.2,"2,963E+04",45.0,0.173,291.66,6.4089,0.022,1.4587,0.5,0.017489
7,648.8,"2,966E+04",45.0,0.246,293.7,6.6331,0.023,1.4689,0.5,0.017611
8,666.9,"2,968E+04",45.0,0.349,295.61,6.9558,0.024,1.4785,0.5,0.017726
9,679.5,"2,969E+04",45.0,0.496,297.5,7.425,0.025,1.4879,0.5,0.01784
10,688.5,"2,97E+04",45.0,0.704,299.45,8.0245,0.027,1.4978,0.5,0.017958
11,694.8,"2,97E+04",45.0,1,301.69,8.738,0.029,1.5091,0.5,0.018093

File: data/processed/mc_2.00/heating/mc_2.00_heating_FS_50.csv
Point No.,Time,Test Time,Temperature,Angular Frequency,Storage Modulus,Loss Modulus,Loss Factor,Shear Stress,Shear Strain,Torque
[s],[s],[°C],[rad/s],[Pa],[Pa],[1],[Pa],[%],[mN·m],
1,210,"3,293E+04",50.0,0.03,765.92,13.274,0.017,3.8445,0.502,0.046094
2,357.9,"3,308E+04",50.0,0.0426,775.95,11.216,0.014,3.8853,0.501,0.046583
3,462,"3,318E+04",50.0,0.0605,783.89,10.176,0.013,3.9215,0.5,0.047017
4,535.3,"3,326E+04",50.0,0.0859,790.02,9.5676,0.012,3.9509,0.5,0.04737
5,586.9,"3,331E+04",50.0,0.122,794.71,9.1266,0.011,3.974,0.5,0.047646
6,623.2,"3,335E+04",50.0,0.173,798.6,8.8644,0.011,3.9933,0.5,0.047878
7,648.8,"3,337E+04",50.0,0.246,801.87,8.7691,0.011,4.0096,0.5,0.048073
8,666.9,"3,339E+04",50.0,0.349,804.96,8.7858,0.011,4.025,0.5,0.048258
9,679.5,"3,34E+04",50.0,0.496,807.72,8.9346,0.011,4.0388,0.5,0.048424
10,688.5,"3,341E+04",50.0,0.704,810.79,9.5167,0.012,4.0542,0.5,0.048608
11,694.8,"3,342E+04",50.0,1,813.6,9.8188,0.012,4.0683,0.5,0.048777

File: data/processed/mc_2.00/heating/mc_2.00_heating_FS_55.csv
Point No.,Time,Test Time,Temperature,Angular Frequency,Storage Modulus,Loss Modulus,Loss Factor,Shear Stress,Shear Strain,Torque
[s],[s],[°C],[rad/s],[Pa],[Pa],[1],[Pa],[%],[mN·m],
1,210,"3,665E+04",55.0,0.03,1409.5,25.585,0.018,7.0749,0.502,0.084825
2,357.9,"3,679E+04",55.0,0.0426,1414.6,21.735,0.015,7.0832,0.501,0.084925
3,462,"3,69E+04",55.0,0.0605,1420.3,19.006,0.013,7.1054,0.5,0.08519
4,535.3,"3,697E+04",55.0,0.0859,1426.7,16.598,0.012,7.1349,0.5,0.085544
5,586.9,"3,702E+04",55.0,0.122,1431,14.98,0.010,7.1556,0.5,0.085792
6,623.2,"3,706E+04",55.0,0.173,1436.3,13.361,0.009,7.1818,0.5,0.086107
7,648.8,"3,709E+04",55.0,0.246,1439.8,12.289,0.009,7.1994,0.5,0.086317
8,666.9,"3,71E+04",55.0,0.349,1443.6,11.459,0.008,7.2184,0.5,0.086545
9,679.5,"3,712E+04",55.0,0.496,1447.1,10.924,0.008,7.2357,0.5,0.086752
10,688.5,"3,713E+04",55.0,0.704,1453,12.137,0.008,7.2652,0.5,0.087106
11,694.8,"3,713E+04",55.0,1,1456,11.905,0.008,7.28,0.5,0.087284

File: data/processed/mc_2.00/heating/mc_2.00_heating_FS_60.csv
Point No.,Time,Test Time,Temperature,Angular Frequency,Storage Modulus,Loss Modulus,Loss Factor,Shear Stress,Shear Strain,Torque
[s],[s],[°C],[rad/s],[Pa],[Pa],[1],[Pa],[%],[mN·m],
1,210,"4,036E+04",60.0,0.03,2191.2,38.802,0.018,10.998,0.502,0.13186
2,357.9,"4,051E+04",60.0,0.0426,2207.6,34.235,0.016,11.054,0.501,0.13253
3,462,"4,061E+04",60.0,0.0605,2224.6,33.086,0.015,11.129,0.5,0.13343
4,535.3,"4,069E+04",60.0,0.0859,2237.3,31.664,0.014,11.189,0.5,0.13415
5,586.9,"4,074E+04",60.0,0.122,2249.7,30.094,0.013,11.25,0.5,0.13488
6,623.2,"4,077E+04",60.0,0.173,2260.9,28.218,0.012,11.306,0.5,0.13555
7,648.8,"4,08E+04",60.0,0.246,2269.7,26.167,0.012,11.349,0.5,0.13607
8,666.9,"4,082E+04",60.0,0.349,2278.8,24.006,0.011,11.395,0.5,0.13662
9,679.5,"4,083E+04",60.0,0.496,2285,21.623,0.009,11.425,0.5,0.13699
10,688.5,"4,084E+04",60.0,0.704,2295,23.104,0.010,11.475,0.5,0.13758
11,694.8,"4,085E+04",60.0,1,2300.4,21.647,0.009,11.502,0.5,0.13791

File: data/processed/mc_2.00/heating/mc_2.00_heating_FS_65.csv
Point No.,Time,Test Time,Temperature,Angular Frequency,Storage Modulus,Loss Modulus,Loss Factor,Shear Stress,Shear Strain,Torque
[s],[s],[°C],[rad/s],[Pa],[Pa],[1],[Pa],[%],[mN·m],
1,210,"4,407E+04",65.0,0.03,3283.3,62.638,0.019,16.478,0.502,0.19757
2,357.9,"4,422E+04",65.0,0.0426,3298.8,55.21,0.017,16.517,0.501,0.19803
3,462,"4,433E+04",65.0,0.0605,3315.8,49.238,0.015,16.588,0.5,0.19888
4,535.3,"4,44E+04",65.0,0.0859,3331.2,48.012,0.014,16.66,0.5,0.19974
5,586.9,"4,445E+04",65.0,0.122,3344.2,47.11,0.014,16.724,0.5,0.20051
6,623.2,"4,449E+04",65.0,0.173,3357.7,44.195,0.013,16.79,0.5,0.20131
7,648.8,"4,451E+04",65.0,0.246,3371.3,44.672,0.013,16.858,0.5,0.20212
8,666.9,"4,453E+04",65.0,0.349,3386.4,44.637,0.013,16.934,0.5,0.20303
9,679.5,"4,454E+04",65.0,0.496,3399,41.962,0.012,16.997,0.5,0.20378
10,688.5,"4,455E+04",65.0,0.704,3416.1,44.617,0.013,17.082,0.5,0.2048
11,694.8,"4,456E+04",65.0,1,3427,42.689,0.012,17.136,0.5,0.20546

File: data/processed/mc_2.00/heating/mc_2.00_heating_FS_70.csv
Point No.,Time,Test Time,Temperature,Angular Frequency,Storage Modulus,Loss Modulus,Loss Factor,Shear Stress,Shear Strain,Torque
[s],[s],[°C],[rad/s],[Pa],[Pa],[1],[Pa],[%],[mN·m],
1,210,"4,779E+04",70.0,0.03,4398.4,91.971,0.021,22.074,0.502,0.26465
2,357.9,"4,794E+04",70.0,0.0426,4417.5,80.81,0.018,22.119,0.501,0.26519
3,462,"4,804E+04",70.0,0.0605,4437.8,74.815,0.017,22.201,0.5,0.26618
4,535.3,"4,811E+04",70.0,0.0859,4456.2,70.682,0.016,22.287,0.5,0.26721
5,586.9,"4,817E+04",70.0,0.122,4473.1,67.484,0.015,22.369,0.5,0.26819
6,623.2,"4,82E+04",70.0,0.173,4491.6,66.867,0.015,22.461,0.5,0.2693
7,648.8,"4,823E+04",70.0,0.246,4507.3,66.288,0.015,22.539,0.5,0.27023
8,666.9,"4,825E+04",70.0,0.349,4524.2,66.402,0.015,22.623,0.5,0.27125
9,679.5,"4,826E+04",70.0,0.496,4541.4,66.944,0.015,22.71,0.5,0.27228
10,688.5,"4,827E+04",70.0,0.704,4562.6,70.068,0.015,22.816,0.5,0.27355
11,694.8,"4,827E+04",70.0,1,4580.1,68.643,0.015,22.903,0.5,0.2746

File: data/processed/mc_2.00/heating/mc_2.00_heating_FS_75.csv
Point No.,Time,Test Time,Temperature,Angular Frequency,Storage Modulus,Loss Modulus,Loss Factor,Shear Stress,Shear Strain,Torque
[s],[s],[°C],[rad/s],[Pa],[Pa],[1],[Pa],[%],[mN·m],
1,210,"5,15E+04",75.0,0.03,5551.8,132.83,0.024,27.862,0.502,0.33406
2,357.9,"5,165E+04",75.0,0.0426,5570.1,117.78,0.021,27.89,0.501,0.33439
3,462,"5,175E+04",75.0,0.0605,5598.7,108.18,0.019,28.01,0.5,0.33583
4,535.3,"5,183E+04",75.0,0.0859,5621.9,98.447,0.018,28.118,0.5,0.33712
5,586.9,"5,188E+04",75.0,0.122,5649.1,95.668,0.017,28.25,0.5,0.33871
6,623.2,"5,192E+04",75.0,0.173,5673.7,92.362,0.016,28.373,0.5,0.34017
7,648.8,"5,194E+04",75.0,0.246,5697.2,94.95,0.017,28.49,0.5,0.34158
8,666.9,"5,196E+04",75.0,0.349,5720.7,92.787,0.016,28.607,0.5,0.34299
9,679.5,"5,197E+04",75.0,0.496,5741.6,92.918,0.016,28.712,0.5,0.34424
10,688.5,"5,198E+04",75.0,0.704,5775.9,101.63,0.018,28.884,0.5,0.3463
11,694.8,"5,199E+04",75.0,1,5800.9,102.37,0.018,29.009,0.5,0.3478

File: data/processed/mc_2.00/heating/mc_2.00_heating_FS_80.csv
Point No.,Time,Test Time,Temperature,Angular Frequency,Storage Modulus,Loss Modulus,Loss Factor,Shear Stress,Shear Strain,Torque
[s],[s],[°C],[rad/s],[Pa],[Pa],[1],[Pa],[%],[mN·m],
1,210,"5,522E+04",80.0,0.03,6793.3,199.44,0.029,34.095,0.502,0.40878
2,357.9,"5,536E+04",80.0,0.0426,6759.2,163.76,0.024,33.846,0.501,0.4058
3,462,"5,547E+04",80.0,0.0605,6797.5,143.82,0.021,34.009,0.5,0.40775
4,535.3,"5,554E+04",80.0,0.0859,6839.4,134.06,0.020,34.208,0.5,0.41014
5,586.9,"5,559E+04",80.0,0.122,6878.8,125.65,0.018,34.401,0.5,0.41246
6,623.2,"5,563E+04",80.0,0.173,6911.8,120.35,0.017,34.565,0.5,0.41442
7,648.8,"5,566E+04",80.0,0.246,6948,117.68,0.017,34.745,0.5,0.41658
8,666.9,"5,567E+04",80.0,0.349,6980.9,113.71,0.016,34.909,0.5,0.41855
9,679.5,"5,569E+04",80.0,0.496,7016.9,112.51,0.016,35.089,0.5,0.4207
10,688.5,"5,57E+04",80.0,0.704,7087,136.09,0.019,35.441,0.5,0.42493
11,694.8,"5,57E+04",80.0,1,7117.7,138.02,0.019,35.595,0.5,0.42677
