Repository: mirandi1/fracMC

# Fractional rheology of methylcellulose thermogelation (`fracMC`)

This repository contains the experimental data, analysis scripts, and figures supporting the manuscript:

> **Fractional rheology of methylcellulose thermogelation**  
> Isaac Y. Miranda-Valdez, Jesús G. Puente-Córdova, Tero Mäkinen, Juha Koivisto, Gareth H. McKinley, and Mikko J. Alava — 2025, *Manuscript under review*

All content in this repository is provided to ensure **transparency, reproducibility, and open access** to the data and computational workflow used in the study.

---

## Overview

This project investigates the **fractional viscoelastic behavior** of methylcellulose during thermogelation.  
Using rheological experiments and fractional-order modeling, we characterize the transition from viscous to elastic response with temperature.

The repository includes:

- Raw and processed rheological data  
- Jupyter notebooks for data analysis, model fitting, and figure generation  
- Python source code for the fractional models and fitting routines  
- Figures and numerical results corresponding to the manuscript and supplementary materials  

---

## Repository Structure

```
fracMC/
├── data/               
│   ├── raw/             # Original experimental data
│   └── processed/       # Cleaned and pre-processed datasets
│
├── notebooks/           # Jupyter notebooks for data analysis and visualization
│
├── figures/
│   ├── main/            # Figures appearing in the main text
│
├── results/             # Output files (parameters and summary data)
│
│
├── environment.yml      # Conda environment file for reproducibility
├── LICENSE
└── README.md
```

---

## Usage Guide

1. **Clone the repository**
   ```bash
   git clone https://github.com/mirandi1/fracMC.git
   cd fracMC
   ```

2. **Launch JupyterLab**
   ```bash
   jupyter lab
   ```

3. **Execute the notebooks in sequence:**
   - `analysis_saos_fitting_mc_concentration_1.00.ipynb` – Do all fractional order fittings to the SAOS data 1.00 wt\%
   - `analysis_saos_fitting_mc_concentration_1.25.ipynb` – Do all fractional order fittings to the SAOS data 1.25 wt\%
   - `analysis_saos_fitting_mc_concentration_1.50.ipynb` – Do all fractional order fittings to the SAOS data 1.50 wt\%
   - `analysis_saos_fitting_mc_concentration_1.75.ipynb` – Do all fractional order fittings to the SAOS data 1.75 wt\%
   - `analysis_saos_fitting_mc_concentration_2.00.ipynb` – Do all fractional order fittings to the SAOS data 2.00 wt\%
   - `analysis_saos_power_law_fitting_fractional_parameters.ipynb` – Fit power law to fractional order parameters from SAOS
   - `analysis_saos_fitting_cost_vs_temperature.ipynb` – Plot the cost of all the fittings vs temperature
   - `analysis_saos_create_theoretical_models.ipynb` – Plot the theoretical responses of the springpot and FKVS
   - `analysis_saos_create_temperature_protocol_and_gpr.ipynb` – Plot the heating/cooling protocol and GPR analysis
   - `analysis_dmta_effect_of_rate_concentration.ipynb` – DMTA plots and analysis of the master curve using fractional order


All figures and processed outputs are automatically saved to `/figures` and `/results`.

---

## Data Description

- **`data/raw/`** — Original experimental rheology measurements, including temperature sweeps and frequency sweeps.  
- **`data/processed/`** — Curated datasets ready for analysis (unit-consistent and formatted).  

Each data file includes a header specifying experimental conditions and units.

---

## Figures and Results

All figures appearing in the paper are generated through the provided notebooks.  
Figures are stored in:

- `/figures/main/` — Figures used in the main text  

Key numerical outputs (fit parameters, model statistics) are stored in `/results/`.

---

## Citation

If you use or build upon this repository, please cite:

> **Fractional Rheology of Methylcellulose Thermogelation**  
> *[Authors]*, 2025. *Manuscript under review.*

A DOI and full citation will be provided once the paper is published.

---

File: results/1.50/tan_alpha_heating_cooling_1_50.csv
Temperature_H,Alpha_H,Tan_delta_H,V_H,Temperature_C,Alpha_C,Tan_delta_C,V_C
15.0,0.6680262823352158,1.7406252555812673,12.117507284973081,15.0,0.5911038770713881,1.3366959226306852,13.615016238780743
20.0,0.6767748614578311,1.7973641631717572,10.326950286555856,20.0,0.46974668473361525,0.9092028888782034,15.028610825473441
25.0,0.7178700573940286,2.1067831971704543,9.137616780899835,25.0,0.3362618631760285,0.5835001444767929,16.535012790273136
30.0,0.6269941818009533,1.5068022103735308,8.17175558089979,30.0,0.02296310968186895,0.03608601986136387,139.44488296903978
35.0,0.5006816767141685,1.0021438469550252,9.285352686231885,35.0,0.01094139783015997,0.017188399941506796,382.2292063823312
45.0,0.01500917557538844,0.023580727097617236,119.97613485414581,40.0,0.010696253710549502,0.016803217223342454,736.0015472435659
50.0,0.008616360962691857,0.013535374648623286,382.65699501526814,45.0,0.011011342385114618,0.01729830125921,1150.8145965907875
55.0,0.007352063359655876,0.011549107559201672,780.6566896139846,50.0,0.01048746304976667,0.01647515881542152,1602.2646996167584
60.0,0.007771574006575554,0.012208166347673678,1250.2621239279852,55.0,0.009551875207112741,0.015005176502338173,2072.302065069073
65.0,0.008702156544107952,0.013670166969704106,1899.6267415765228,60.0,0.009039927685629556,0.01420083968624789,2544.829382798943
70.0,0.009478889431966595,0.014890505098485694,2561.0671401251834,65.0,0.00873974445468562,0.013729221002865126,2990.548989986714
75.0,0.010357838759304608,0.01627149086955375,3282.299757274646,70.0,0.00878669253704217,0.013802980853465808,3383.1125690945487
80.0,0.012164759133390258,0.01911068497722786,4107.378027629546,75.0,0.00933553805183988,0.014665280100919024,3730.3306225628444
