Repository: mirandi1/fracMC

# Fractional rheology of methylcellulose thermogelation (`fracMC`)

This repository contains the experimental data, analysis scripts, and figures supporting the manuscript:

> **Fractional rheology of methylcellulose thermogelation**  
> Isaac Y. Miranda-Valdez, Jesús G. Puente-Córdova, Tero Mäkinen, Juha Koivisto, Gareth H. McKinley, and Mikko J. Alava — 2025, *Manuscript under review*

All content in this repository is provided to ensure **transparency, reproducibility, and open access** to the data and computational workflow used in the study.

---

## Overview

This project investigates the **fractional viscoelastic behavior** of methylcellulose during thermogelation.  
Using rheological experiments and fractional-order modeling, we characterize the transition from viscous to elastic response with temperature.

The repository includes:

- Raw and processed rheological data  
- Jupyter notebooks for data analysis, model fitting, and figure generation  
- Python source code for the fractional models and fitting routines  
- Figures and numerical results corresponding to the manuscript and supplementary materials  

---

## Repository Structure

```
fracMC/
├── data/               
│   ├── raw/             # Original experimental data
│   └── processed/       # Cleaned and pre-processed datasets
│
├── notebooks/           # Jupyter notebooks for data analysis and visualization
│
├── figures/
│   ├── main/            # Figures appearing in the main text
│
├── results/             # Output files (parameters and summary data)
│
│
├── environment.yml      # Conda environment file for reproducibility
├── LICENSE
└── README.md
```

---

## Usage Guide

1. **Clone the repository**
   ```bash
   git clone https://github.com/mirandi1/fracMC.git
   cd fracMC
   ```

2. **Launch JupyterLab**
   ```bash
   jupyter lab
   ```

3. **Execute the notebooks in sequence:**
   - `analysis_saos_fitting_mc_concentration_1.00.ipynb` – Do all fractional order fittings to the SAOS data 1.00 wt\%
   - `analysis_saos_fitting_mc_concentration_1.25.ipynb` – Do all fractional order fittings to the SAOS data 1.25 wt\%
   - `analysis_saos_fitting_mc_concentration_1.50.ipynb` – Do all fractional order fittings to the SAOS data 1.50 wt\%
   - `analysis_saos_fitting_mc_concentration_1.75.ipynb` – Do all fractional order fittings to the SAOS data 1.75 wt\%
   - `analysis_saos_fitting_mc_concentration_2.00.ipynb` – Do all fractional order fittings to the SAOS data 2.00 wt\%
   - `analysis_saos_power_law_fitting_fractional_parameters.ipynb` – Fit power law to fractional order parameters from SAOS
   - `analysis_saos_fitting_cost_vs_temperature.ipynb` – Plot the cost of all the fittings vs temperature
   - `analysis_saos_create_theoretical_models.ipynb` – Plot the theoretical responses of the springpot and FKVS
   - `analysis_saos_create_temperature_protocol_and_gpr.ipynb` – Plot the heating/cooling protocol and GPR analysis
   - `analysis_dmta_effect_of_rate_concentration.ipynb` – DMTA plots and analysis of the master curve using fractional order


All figures and processed outputs are automatically saved to `/figures` and `/results`.

---

## Data Description

- **`data/raw/`** — Original experimental rheology measurements, including temperature sweeps and frequency sweeps.  
- **`data/processed/`** — Curated datasets ready for analysis (unit-consistent and formatted).  

Each data file includes a header specifying experimental conditions and units.

---

## Figures and Results

All figures appearing in the paper are generated through the provided notebooks.  
Figures are stored in:

- `/figures/main/` — Figures used in the main text  

Key numerical outputs (fit parameters, model statistics) are stored in `/results/`.

---

## Citation

If you use or build upon this repository, please cite:

> **Fractional Rheology of Methylcellulose Thermogelation**  
> *[Authors]*, 2025. *Manuscript under review.*

A DOI and full citation will be provided once the paper is published.

---

File: results/2.00/tan_alpha_heating_cooling_2_00.csv
Temperature_H,Alpha_H,Tan_delta_H,V_H,Temperature_C,Alpha_C,Tan_delta_C,V_C
15.0,0.6147242452336954,1.445540448396758,33.147559319510094,15.0,0.5296555381336552,1.0977917816895202,35.754497196995885
20.0,0.6161819188724076,1.4526382071604753,28.619004876403046,20.0,0.3943734722516936,0.7131248773813267,42.12934967235249
25.0,0.5906108006121088,1.3345397487408246,25.45680649105691,25.0,0.29919944232620904,0.5079424791311605,43.648837826707386
30.0,0.5085145086669396,1.0271133638479744,25.861620301124926,30.0,0.02733425834010807,0.042962957259875,251.9890137123861
35.0,0.4157062802797878,0.764932953185473,29.29833498033123,35.0,0.009020234875483282,0.014169900067839917,647.4134226572186
45.0,0.014666245505717481,0.023041761068155718,297.0498644797716,40.0,0.006616615222289671,0.010393729139549184,1253.2757028780466
50.0,0.007636456852596692,0.011995893733010262,806.1734984817851,45.0,0.006848020284582298,0.010757260018542486,1975.2365790915137
55.0,0.00597444584680277,0.009384913106626931,1451.040769695049,50.0,0.006963481374618603,0.010938647217945217,2765.84215659701
60.0,0.007432277781727892,0.011675125068981988,2286.9285930734522,55.0,0.006982407049329077,0.010968379165059489,3611.9732590495846
65.0,0.008793680630036578,0.013813959817275087,3412.3445103731196,60.0,0.006967361748328414,0.010944743224445965,4473.497314971143
70.0,0.00997815229637568,0.015674928580463144,4572.723557462388,65.0,0.007444408629434854,0.011694182761614812,5307.0239632835055
75.0,0.011227533972739226,0.017637997836315627,5790.46810554449,70.0,0.008038176400834525,0.012627008989513248,6036.671274535577
80.0,0.011916244310630788,0.018720179131023806,7074.686825270362,75.0,0.009418773947624576,0.01479605511151033,6645.858203467942
